Repository: zwyu-ai/BO-Tutorial-for-Sci

# Bayesian Optimisation Tutorial for Scientific Discovery

This repository accompanies a tutorial on Bayesian Optimisation (BO) for experimental and computational scientists. It shows how BO can be used to formalise the classic scientific cycle of hypothesise–experiment–update by:

- Framing scientific discovery problems as optimisation tasks over a design space
- Building probabilistic surrogate models (Gaussian processes and related models)
- Designing acquisition functions to select informative, high‑value experiments
- Demonstrating end‑to‑end BO workflows on real scientific case studies

The material is tiered so that different readers can enter at the right level:

- **Experimentalists / practitioners** – run ready‑made BO experiments on real datasets and compare HEBO, basic BO and random search
- **Method / ML researchers** – study GP‑based surrogates, acquisition functions, and full BO loops implemented from scratch
- **General scientific audience** – gain intuition for uncertainty‑aware, data‑efficient experiment design

## Simple Bayesian Optimisation Workflow

At a high level, BO wraps an expensive black‑box evaluator (an experiment or simulation) with a probabilistic model that guides where to sample next:

1. **Define the problem**  
   Specify a design space (what you can change) and an objective evaluator (how to score a given design).

2. **Collect initial data**  
   Evaluate the objective at a small set of initial points to form a dataset of inputs and outputs.

3. **Fit a surrogate model**  
   Train a probabilistic model (often a Gaussian process) on all collected data to obtain a predictive mean and uncertainty over the design space.

4. **Build an acquisition function**  
   Use the surrogate’s predictions and uncertainties to construct an acquisition function (e.g. UCB, EI, PI) that scores how promising each candidate experiment is, balancing exploration (high uncertainty) and exploitation (high predicted value).

5. **Choose the next experiment**  
   Maximise the acquisition function over the design space to select the next point(s) to evaluate.

6. **Evaluate and update**  
   Run the real experiment or simulation at the chosen point(s), append the new observations to the dataset, and refit or update the surrogate.

7. **Repeat until stopping**  
   Iterate steps 3–6 until a budget, convergence, or practical stopping criterion is met, then recommend the best design seen (or inferred) as the final solution.

Many practical extensions build on this basic loop: batched/parallel selection of multiple experiments per round, contextual BO, handling heteroscedastic noise, and human‑in‑the‑loop decision making.

## Repository Structure and Key Files

This section points you to the most relevant files depending on what you are looking for.

### 1. End‑to‑End BO Experiments on Real Scientific Problems

- [experiment.py](experiment.py)  
  Main entry point to reproduce the benchmark experiments comparing:
  - HEBO (Heteroscedastic Evolutionary Bayesian Optimisation)
  - Basic BO with Lower Confidence Bound (LCB) acquisition
  - Random search

  It sets up multiple scientific tasks and runs BO loops on each:
  - **HER optimisation** – hydrogen evolution reaction (electrocatalysis)
  - **HEA nanozyme optimisation** – high‑entropy alloy catalysts
  - **OER optimisation** – oxygen evolution reaction
  - **BH reaction optimisation** – organic synthesis (Buchwald–Hartwig coupling)
   - **Molecule optimisation** – molecular design over a SMILES library (QED objective). See `molecule.ipynb` and `examples/Molecule/utils.py` for a worked example.

  The script produces per‑task result files (e.g. `results/BH_bo_results.npz`) and a combined comparison plot saved as `results/combined_bo_results.pdf`.

- [utils.py](utils.py)  
  Shared utilities for running and visualising BO:
  - `run_optimization` – runs HEBO, basic BO (LCB), and random search on a given design space and oracle
  - `plot_regret` – plots convergence (regret / best‑so‑far curves) for a single task
  - `plot_combined_optimization_results` – side‑by‑side comparison across multiple tasks

- [examples/](examples)  
  Case‑study‑specific code and data:
  - [examples/HER](examples/HER): utilities and virtual data for HER optimisation
  - [examples/HEA](examples/HEA): BO setup, oracle, and results for HEA nanozyme optimisation
  - [examples/OER](examples/OER): OER dataset and utilities
  - [examples/BH](examples/BH): BH reaction dataset and BO utilities

These modules expose `create_problem_*` functions (e.g. `create_problem_HER`, `create_problem_HEA`) that return a HEBO `DesignSpace` and an oracle function, and are imported by `experiment.py`.

### 4. Datasets for Scientific Discovery

Simple datasets have been included to create objective oracles and specify optimisation problems for scientific discovery.

- [examples/BH/BH_dataset.csv](examples/BH/BH_dataset.csv) – Buchwald–Hartwig reaction dataset

File: datasets/OER/OER.csv (part 1 of 6)
DOI,,,,,Metal_1,Metal_2,Metal_3,Sample Name,Metal_1_Amount,Metal_2_Amount,Metal_3_Amount,Metal_1_Proportion,Metal_2_Proportion,Metal_3_Proportion,Hydrothermal Temp degree,Hydrothermal Time min,Hydrothermal Strring,Strong Reductant in liquid,Weak Reductant in liquid,Mixed in solid or liquired,Acid wash or not,Annealing Temp degree,Annealing Rising Rtae degree min-1,Annealing Time min,Annealing Stirring,Annealing Inert,Annealing Reductive,Proton Concentration M,Catalyst_Loading mg cm -2,Support Material Loading mg cm -2,support not carbon,Glassy Carbon_0/Carbon Paper_1,Scanning Speed mV s-1,O2 saturated/1 for yes,Overpotential mV @10 mA cm-2 (raw),Overpotential mV @10 mA cm-2,,
10.1016/j.jallcom.2021.162113,,,,,Cu,Ru,None,Cu-RuO2-200,2.893,0.98,0,74.69661761,25.30338239,0,150,900,0,0,0,0,0,200,10,240,0,0,0,1,0.704,0,0,0,1,1,216,216 ,,
10.1016/j.jallcom.2021.162113,,,,,Cu,Ru,None,Cu-RuO2-300,2.893,0.98,0,74.69661761,25.30338239,0,150,900,0,0,0,0,0,300,10,240,0,0,0,1,0.704,0,0,0,1,1,201,201 ,,
10.1016/j.jallcom.2021.162113,,,,,Cu,Ru,None,Cu-RuO2-400,2.893,0.98,0,74.69661761,25.30338239,0,150,900,0,0,0,0,0,400,10,240,0,0,0,1,0.704,0,0,0,1,1,245,245 ,,
10.1016/j.jallcom.2021.162113,,,,,Cu,Ru,None,Cu-RuO2-500,2.893,0.98,0,74.69661761,25.30338239,0,150,900,0,0,0,0,0,500,10,240,0,0,0,1,0.704,0,0,0,1,1,286,286 ,,
10.1016/j.apcatb.2021.120899,,,,,Co,None,None,Co3O4@C/FTO,1.5,0,0,100,0,0,150,120,0,0,0,0,0,400,3,60,0,0,0,1,0.902,0.198,0,1,1,,422,422 ,,
10.1016/j.apcatb.2021.120899,,,,,Co,Fe,None,Fe-Co3O4@C/FTO,1.5,0.01,0,99.33774834,0.662251656,0,150,120,0,0,0,0,0,400,3,60,0,0,0,1,0.8877,0.2123,0,1,1,,396,396 ,,
10.1016/j.apcatb.2021.120834,,,,,Pd,Ir,None,Pd@Ir c-nc,0.0197,0.00505,0,79.5959596,20.4040404,0,200,120,1,0,1,0,0,25,0,0,0,0,0,0.1,0.068,0.272,0,0,10,0,248,248 ,,
10.1016/j.apcatb.2021.120834,,,,,Pd,Ir,None,Pd@Ir f-nc,0.0788,0.0133,0,85.55917481,14.44082519,0,200,15,1,0,1,0,0,25,0,0,0,0,0,0.1,0.068,0.272,0,0,10,0,292,292 ,,
10.1016/S1872-2067(21)63856-1,,,,,Ru,Pb,None,RuPbOx,0.75,0.15,0,83.33333333,16.66666667,0,0,"2,280",0,0,0,0,0,500,2,60,0,0,0,1,0.229,0.091,0,0,2,,191,191 ,,
10.1016/S1872-2067(21)63856-1,,,,,Ru,Pb,None,RuPbOx,3,1,0,75,25,0,0,"2,280",0,0,0,0,0,500,2,60,0,0,0,1,0.229,0.091,0,0,2,,221,221 ,,
10.1016/S1872-2067(21)63856-1,,,,,Ru,Pb,None,RuPbOx,7,1,0,87.5,12.5,0,0,"2,280",0,0,0,0,0,500,2,60,0,0,0,1,0.229,0.091,0,0,2,,217,217 ,,
10.1016/S1872-2067(21)63856-1,,,,,Ru,Pb,None,RuPbOx,1,0,0,100,0,0,0,"2,280",0,0,0,0,0,500,2,60,0,0,0,1,0.229,0.091,0,0,2,,285,285 ,,
10.1016/j.cej.2021.130762,,,,,Ni,Ru,None,Ni/RuOx@C,1.67,0.836,0,66.64006385,33.35993615,0,25,180,1,0,0,0,0,400,10,180,0,1,0,1,0.063,0.2953,0,0,5,1,211,211 ,,
10.1016/j.cej.2021.130762,,,,,Ni,Ru,None,Ni/RuO x,1.67,0.836,0,66.64006385,33.35993615,0,60,360,1,0,0,0,0,400,10,180,0,1,0,1,0.292,0.0583,0,0,5,1,286,286 ,,
10.1088/1361-6528/ac4068,,,,,Ir,Co,None,IrCo@IrCoOx,0.3,0.1,0,75,25,0,270,120,1,0,1,0,0,25,0,0,0,0,0,1,0.5,0,0,1,5,0,329,329 ,,
10.1088/1361-6528/ac4068,,,,,Ir,Co,None,IrCo-100,0.3,0.1,0,75,25,0,270,120,1,0,1,0,0,100,7,180,0,0,0,1,0.5,0,0,1,5,0,325,325 ,,
10.1088/1361-6528/ac4068,,,,,Ir,Co,None,IrCo-200,0.3,0.1,0,75,25,0,270,120,1,0,1,0,0,200,7,180,0,0,0,1,0.5,0,0,1,5,0,260,260 ,,
10.1088/1361-6528/ac4068,,,,,Ir,Co,None,IrCo-300,0.3,0.1,0,75,25,0,270,120,1,0,1,0,0,300,7,180,0,0,0,1,0.5,0,0,1,5,0,281,281 ,,
10.1088/1361-6528/ac4068,,,,,Ir,Co,None,IrCo-400,0.3,0.1,0,75,25,0,270,120,1,0,1,0,0,400,7,180,0,0,0,1,0.5,0,0,1,5,0,354,354 ,,
10.1088/1361-6528/ac4068,,,,,Ir,Co,None,IrCo-500,0.3,0.1,0,75,25,0,270,120,1,0,1,0,0,500,7,180,0,0,0,1,0.5,0,0,1,5,0,385,385 ,,
10.1016/j.apcatb.2021.120528,,,,,Ru,None,None,RuO2,1,0,0,100,0,0,60,720,1,0,0,0,0,500,10,60,0,0,0,1,0.3,0,0,1,5,,281,281 ,,
10.1016/j.apcatb.2021.120528,,,,,Ru,Ce,Mo,Ru3CeOx,3,1,0,75,25,0,60,720,1,0,0,0,0,500,10,60,0,0,0,1,0.3,0,0,1,5,,262,262 ,,
10.1016/j.apcatb.2021.120528,,,,,Ru,Ce,None,Ru3MoOx,3,1,0,75,25,0,60,720,1,0,0,0,0,500,10,60,0,0,0,1,0.3,0,0,1,5,,199,199 ,,
10.1016/j.apcatb.2021.120528,,,,,Ru,Mo,None,Ru3MoCeOx,3,1,1,60,20,20,60,720,1,0,0,0,0,500,10,60,0,0,0,1,0.3,0,0,1,5,,164,164 ,,
10.1016/j.apcatb.2021.120528,,,,,Ru,Ce,Mo,Ru3MoCe2Ox,3,2,1,50,33.33333333,16.66666667,60,720,1,0,0,0,0,500,10,60,0,0,0,1,0.3,0,0,1,5,,181,181 ,,
10.1002/smtd.202101236,,,,,Ru,Ir,None,RuIr CNT,0.15,0.075,0,66.66666667,33.33333333,0,80,10,1,0,1,0,0,240,,60,0,1,0,0.1,0.127,0.127,0,0,2,0,219,219 ,,
10.1002/smtd.202101236,,,,,Ru,Ir,Mn,Mn-RuIr CNT,0.15,0.075,0.01,63.82978723,31.91489362,4.255319149,80,10,1,0,1,0,0,240,,60,0,1,0,0.1,0.127,0.127,0,0,2,0,198,198 ,,
10.1002/smtd.202101236,,,,,Ru,Ir,Mn,H-Mn-RuIr CNT,0.15,0.075,0.05,54.54545455,27.27272727,18.18181818,80,10,1,0,1,0,0,240,,60,0,1,0,0.1,0.127,0.127,0,0,2,0,229,229 ,,
10.1002/smtd.202101236,,,,,Ru,Ir,None,RuIr NPs,0.12,0.03,0,80,20,0,25,360,1,1,0,0,0,25,0,0,0,0,0,0.1,0.127,0.127,0,0,2,0,232,232 ,,
10.1038/s41467-021-26336-2,,,,,Ir,None,None,1T-IrO2,1,0,0,100,0,0,25,0,0,0,0,1,0,800,10,180,1,0,0,0.1,0.212,0,0,0,5,1,197,197 ,,
10.1038/s41467-021-26336-2,,,,,Ir,None,None,Rutile IrO2,1,0,0,100,0,0,25,0,0,0,0,1,0,900,10,120,1,0,0,0.1,0.212,0,0,0,5,1,297,297 ,,
10.1016/j.cej.2021.132825,,,,,Co,None,None,Co@NCNT/PC,1,0,0,100,0,0,80,360,1,0,0,0,0,800,5,120,0,1,0,1,0.1225,0.3775,0,0,5,0,530,530 ,,
10.1016/j.cej.2021.132825,,,,,Co,Ir,None,IrCo@NCNT/PC,4.94,1.06,0,82.33333333,17.66666667,0,25,30,1,0,0,0,0,300,5,60,0,1,0,1,0.1375,0.3625,0,0,5,0,300,300 ,,
10.1016/j.cej.2021.132825,,,,,Ir,None,None,Ir/NC,1,0,0,100,0,0,25,30,1,0,0,0,0,300,5,60,0,0,1,1,0.1,0.4,0,0,5,0,320,320 ,,
10.1016/j.joule.2021.10.002,,,,,Ir,None,None,3R-IrO2,1,0,0,100,0,0,25,0,0,0,0,1,0,500,,30,1,0,0,0.1,0.255,0,0,0,5,1,188,188 ,,
10.1002/cssc.202102114,,,,,Ru,None,None,T-Ru/CP,10,0,0,100,0,0,25,1,1,0,0,0,0,700,1400,0.1,0,0,0,1,1.3307,0,0,1,10,,189,189 ,,
10.1002/cssc.202102114,,,,,Ru,Mo,None,T-RuMo/CP,8,2,0,80,20,0,25,1,1,0,0,0,0,930,1860,0.2,0,0,0,1,1.6907,0,0,1,10,,187,187 ,,
10.1002/cssc.202102114,,,,,Ru,Mo,None,T-RuMo/CP,6,4,0,60,40,0,25,1,1,0,0,0,0,930,1860,0.2,0,0,0,1,2.2907,0,0,1,10,,199,199 ,,
10.1002/cssc.202102114,,,,,Mo,Ru,None,T-RuMo/CP,4,6,0,60,40,0,25,1,1,0,0,0,0,930,1860,0.2,0,0,0,1,3.4907,0,0,1,10,,208,208 ,,
10.1002/cssc.202102114,,,,,Mo,Ru,None,T-RuMo/CP,2,8,0,80,20,0,25,1,1,0,0,0,0,930,1860,0.2,0,0,0,1,7.0907,0,0,1,10,,225,225 ,,
10.1021/acsami.1c20752,,,,,Ru,Co,None,Co-RuO2,51.43,1.80E-01,0,99.65123038,0.348769618,0,25,"1,440",1,0,0,0,0,350,5,240,0,0,0,1,0.1,0,0,1,5,,328,328 ,,
10.1021/acsami.1c20752,,,,,Ru,None,None,RuO2,1,0.00E+00,0,100,0,0,25,"1,440",1,0,0,0,0,350,5,240,0,0,0,1,0.1,0,0,1,5,,342,342 ,,
10.1021/acsami.1c20752,,,,,Co,None,None,Co3O4,1,0.00E+00,0,100,0,0,25,"1,440",0,0,0,0,0,350,5,240,0,0,0,1,0.1,0,0,1,5,,600,600 ,,
10.1021/jacs.1c04087,,,,,Ba,Ir,None,IrOx/9R-BaIrO3,1.0714,0.1659,0,86.59177241,13.40822759,0,150,480,0,0,0,0,0,700,1.7,360,0,0,0,1,0.283,0,0,0,5,1,230,230 ,,
10.1021/jacs.1c04087,,,,,Sr,Ir,None,6H-SrIrO3,1.323077377,0.1659,0,88.85812487,11.14187513,0,150,480,0,0,0,0,0,700,1.7,360,0,0,0,1,0.283,0,0,0,5,1,300,300 ,,
10.1039/D1EE02636D,,,,,Pt,Ru,Co,PtCo-RuO2/C,0.078583145,0.041060651,0.017986466,57.09728659,29.834028,13.06868541,260,120,0,0,1,0,0,400,,60,0,0,0,0.1,0.0417,0.1668,0,0,5,0,212.6,213 ,,
10.1039/D1EE02636D,,,,,Pt,Ru,None,Pt-RuO2/C,0.082273939,0.070940932,0,53.69840303,46.30159697,0,260,120,0,0,1,0,0,400,,60,0,0,0,0.1,0.0492,0.1968,0,0,5,0,274.1,274 ,,
10.1039/D1EE02636D,,,,,Ru,None,None,RuO2 NPs/C,100,0,0,100,0,0,280,120,0,0,1,0,0,400,,60,0,0,0,0.1,0.0263,0.1052,0,0,5,0,264.8,265 ,,
10.1039/D1TA07293E,,,,,Ru,Sb,None,[Ru+Sb]Oy,1,1,0,50,50,0,100,3,0,0,0,0,0,600,4,360,0,0,0,1,0.223,0,0,1,20,,454,454 ,,
10.1039/D1TA07293E,,,,,Mn,Sb,None,[Mn+Sb]Oy,1,1,0,50,50,0,100,3,0,0,0,0,0,600,4,360,0,0,0,1,0.177,0,0,1,20,,698,698 ,,
10.1039/D1TA07293E,,,,,Co,Sb,None,[Co+Sb]Oy,1,1,0,50,50,0,100,3,0,0,0,0,0,600,4,360,0,0,0,1,0.201,0,0,1,20,,808,808 ,,
10.1021/acsaem.1c03193,,,,,Ir,None,None,Ir/C,1,0,0,100,0,0,25,720,1,0,0,0,0,900,,60,0,1,0,0.1,0.178,0.222,0,0,10,1,271,271 ,,
10.1016/j.cej.2021.131707,,,,,Ru,None,None,Ru-250,100,0,0,100,0,0,90,180,1,0,0,0,0,250,,120,0,0,0,1,0.255,0,0,0,5,0,210,210 ,,
10.1016/j.cej.2021.131707,,,,,Ru,None,None,Ru-350,100,0,0,100,0,0,90,180,1,0,0,0,0,350,,120,0,0,0,1,0.255,0,0,0,5,0,262,262 ,,
10.1016/j.cej.2021.131707,,,,,Ru,None,None,Ru-500,100,0,0,100,0,0,90,180,1,0,0,0,0,500,,120,0,0,0,1,0.255,0,0,0,5,0,302,302 ,,
10.1016/j.cej.2021.131707,,,,,Ru,None,None,Ru-700,100,0,0,100,0,0,90,180,1,0,0,0,0,700,,120,0,0,0,1,0.255,0,0,0,5,0,388,388 ,,
10.1038/s41929-021-00703-0,,,,,Mn,Ru,None,4Ru-MnO2,1.15,0.0483,0,95.96928983,4.030710173,0,25,720,1,0,0,0,0,200,5,60,0,0,0,0.1,0.2,0,0,0,5,1,287,287 ,,
10.1038/s41929-021-00703-0,,,,,Mn,Ru,None,6Ru-MnO2,1.15,0.0966,0,92.25092251,7.749077491,0,25,720,1,0,0,0,0,200,5,60,0,0,0,0.1,0.2,0,0,0,5,1,234,234 ,,
10.1038/s41929-021-00703-0,,,,,Mn,Ru,None,12Ru-MnO2,1.15,0.3864,0,74.8502994,25.1497006,0,25,720,1,0,0,0,0,200,5,60,0,0,0,0.1,0.2,0,0,0,5,1,161,161 ,,
10.1038/s41929-021-00703-0,,,,,Ru,None,None,RuO2,1,0,0,100,0,0,25,60,1,0,0,0,0,500,5,300,0,0,0,0.1,0.2,0,0,0,5,1,250,250 ,,
10.1088/2053-1583/ac26db,,,,,Ru,None,None,RuO2-Ru/GDY-300,1,0,0,100,0,0,25,240,1,0,0,0,0,350,2,300,0,0,0,1,0.1415,0.1415,0,1,5,1,219,219 ,,
10.1088/2053-1583/ac26db,,,,,Ru,None,None,RuO2-Ru/GDY-350,1,0,0,100,0,0,25,240,1,0,0,0,0,350,2,300,0,0,0,1,0.1415,0.1415,0,1,5,1,163,163 ,,
10.1088/2053-1583/ac26db,,,,,Ru,None,None,RuO2-Ru/GDY-400,1,0,0,100,0,0,25,240,1,0,0,0,0,350,2,300,0,0,0,1,0.1415,0.1415,0,1,5,1,237,237 ,,
10.1016/j.nanoen.2021.106276,,,,,Ru,None,None,RuO2-NS/CF,1,0,0,100,0,0,25,300,0,0,0,0,0,350,2,120,0,0,0,1,1.2,0,0,1,5,,212,212 ,,
10.1016/j.nanoen.2021.106276,,,,,Co,Ru,None,RuO2-Co3O4/CF,8.8,1,0,89.79591837,10.20408163,0,25,300,0,0,0,0,0,350,2,120,0,0,0,1,1.2,0,0,1,5,,492,492 ,,
10.1016/j.nanoen.2021.106276,,,,,Co,None,None,Co3O4/CF,1,0,0,100,0,0,25,300,0,0,0,0,0,350,2,120,0,0,0,1,1,0,0,1,5,,546,546 ,,
10.3390/catal11101176,,,,,Ti,Ir,None,BI-10,1.125,0.044642857,0,96.18320611,3.816793893,25,0,"2,880",1,1,0,0,0,25,0,0,0,0,0,0.1,0.028,0.252,1,0,5,1,461,461 ,,
10.3390/catal11101176,,,,,Ti,Ir,None,BI-15,1.0625,0.066964286,0,94.07114625,5.928853755,25,0,"2,880",1,1,0,0,0,25,0,0,0,0,0,0.1,0.042,0.238,1,0,5,1,342,342 ,,
10.3390/catal11101176,,,,,Ti,Ir,None,BI-20,1,0.089285714,0,91.80327869,8.196721311,25,0,"2,880",1,1,0,0,0,25,0,0,0,0,0,0.1,0.056,0.224,1,0,5,1,377,377 ,,
10.1021/acsmaterialslett.1c00428,,,,,Ir,None,None,Ir,1,0,0,100,0,0,25,5,1,0,0,0,0,500,,720,0,0,1,0.1,0.011,0,0,1,5,,393.54947,394 ,,
10.1021/acsmaterialslett.1c00428,,,,,Ir,Au,None,AuIr,0.5,0.5,0,50,50,0,25,5,1,0,0,0,0,500,,720,0,0,1,0.1,0.02173198,0,0,1,5,,351.15544,351 ,,
10.1021/acsmaterialslett.1c00428,,,,,Ir,Co,None,IrCo,0.5,0.5,0,50,50,0,25,5,1,0,0,0,0,500,,720,0,0,1,0.1,0.046833898,0,0,1,5,,356.05963,356 ,,
10.1021/acsmaterialslett.1c00428,,,,,Ir,Au,Co,IrAuCo,0.333,0.333,0.333,33.33333333,33.33333333,33.33333333,25,5,1,0,0,0,0,500,,720,0,0,1,0.1,0.057565878,0,0,1,5,,330.1219,330 ,,
10.1021/acsmaterialslett.1c00428,,,,,Ir,Ni,None,IrNi,0.5,0.5,0,50,50,0,25,5,1,0,0,0,0,500,,720,0,0,1,0.1,0.046833898,0,0,1,5,,357.23119,357 ,,
10.1021/acsmaterialslett.1c00428,,,,,Ir,Au,Ni,IrAuNi,0.333,0.333,0.333,33.33333333,33.33333333,33.33333333,25,5,1,0,0,0,0,500,,720,0,0,1,0.1,0.057565878,0,0,1,5,,334.99885,335 ,,
10.1021/acsmaterialslett.1c00428,,,,,Ir,Cu,None,IrCu,0.5,0.5,0,50,50,0,25,5,1,0,0,0,0,500,,720,0,0,1,0.1,0.044034375,0,0,1,5,,400.36085,400 ,,
10.1021/acsmaterialslett.1c00428,,,,,Ir,Au,Cu,IrAuCu,0.333,0.333,0.333,33.33333333,33.33333333,33.33333333,25,5,1,0,0,0,0,500,,720,0,0,1,0.1,0.054766355,0,0,1,5,,375.89437,376 ,,
10.1002/smll.202102078,,,,,W,Ir,None,Ir-WO3,2.5,0.2386,0,91.28751917,8.71248083,0,95,300,0,0,0,0,0,400,,300,0,1,0,1,0.5,0,0,1,1,1,258,258 ,,
10.1002/smll.202102078,,,,,W,None,None,WO3,1,0,0,100,0,0,95,300,0,0,0,0,0,400,,300,0,1,0,1,0.5,0,0,1,1,1,552,552 ,,
10.1002/smll.202102078,,,,,Ir,None,None,IrO2,1,0,0,100,0,0,95,300,0,0,0,0,0,400,,300,0,1,0,1,0.045,0,0,1,1,1,741,741 ,,
10.1002/adma.202104638,,,,,Ir,None,None,Ir_be,1,0,0,100,0,0,25,"1,440",1,0,0,0,0,25,0,0,0,1,0,1,0.13,1.727142857,1,1,5,,290,290 ,,
10.1016/j.apsusc.2021.150293,,,,,Ru,Au,None,Au/RuO2 NF,10,1,0,90.90909091,9.090909091,0,25,"2,880",1,0,0,0,0,300,1,180,0,0,0,1,0.8488,0,0,0,1,0,189.39036,189 ,,
10.1016/j.apsusc.2021.150293,,,,,Ru,None,None,RuO2 NF,10,0,0,100,0,0,25,"2,880",1,0,0,0,0,300,1,180,0,0,0,1,0.8488,0,0,0,1,0,185.1797,185 ,,
10.1016/j.apsusc.2021.150293,,,,,Ru,Au,None,RuAu NF,10,1,0,90.90909091,9.090909091,0,25,"2,880",1,0,0,0,0,300,10,240,0,0,1,1,0.8488,0,0,0,1,0,153.98252,154 ,,
10.1016/j.apsusc.2021.150293,,,,,Ru,None,None,Ru NF,10,0,0,100,0,0,25,"2,880",1,0,0,0,0,300,10,240,0,0,1,1,0.8488,0,0,0,1,0,166.8059,167 ,,
10.1016/j.cej.2021.130077,,,,,Ru,Co,None,RuCo@NG/N-GNs,6,1,0,85.71428571,14.28571429,0,80,360,1,0,0,0,0,750,3,120,0,0,1,1,0.256,0.144,0,0,5,1,209,209 ,,
10.1016/j.cej.2021.130077,,,,,Ru,None,None,Ru@NG/N-GNs,6,0,0,100,0,0,80,360,1,0,0,0,0,750,3,120,0,0,1,1,0.256,0.144,0,0,5,1,342,342 ,,
10.1016/j.cej.2021.130077,,,,,Ru,Co,None,RuCo@NG/N-GNs,3,1,0,75,25,0,80,360,1,0,0,0,0,750,3,120,0,0,1,1,0.256,0.144,0,0,5,1,280,280 ,,
10.1016/j.cej.2021.130077,,,,,Ru,Co,None,RuCo@NG/N-GNs,9,1,0,90,10,0,80,360,1,0,0,0,0,750,3,120,0,0,1,1,0.256,0.144,0,0,5,1,224,224 ,,
10.1039/D1CC04984D,,,,,Pt,Sn,None,Pt3Sn,0.024917366,0.008438594,0,74.70139025,25.29860975,0,180,720,0,0,0,0,0,25,0,0,0,0,0,1,0.015031102,0.051295898,0,0,10,0,370,370 ,,
10.1039/D1CC04984D,,,,,Pt,Sn,Pd,Pd-Pt3Sn,0.024917366,0.008438594,0.002068015,70.34040098,23.8217033,5.837895721,150,420,0,0,0,0,0,25,0,0,0,0,0,1,0.015463876,0.050863124,0,0,10,0,270,270 ,,
10.1038/s41467-021-26416-3,,,,,Ir,None,None,AD-HN-Ir,100,0,0,100,0,0,70,120,1,0,0,0,0,800,,180,0,1,0,1,0.0035,0.02162475,0,1,,,216,216 ,,
10.1038/s41467-021-26416-3,,,,,Ir,None,None,Ir-NC,100,0,0,100,0,0,70,120,1,0,0,0,0,800,,180,0,1,0,1,0.003,0.0185355,0,1,,,412,412 ,,
10.1038/s41467-021-26416-3,,,,,Ir,None,None,Ir-NP/NC,100,0,0,100,0,0,70,120,1,0,0,0,0,1000,,180,0,1,0,1,0.0085,0.05251725,0,1,,,394,394 ,,
10.1038/s41565-021-00986-1,,,,,Ir,None,None,IrO2-,1,0,0,100,0,0,0,180,1,0,0,0,0,450,10,120,0,0,0,1,0.0407,0,0,0,5,1,299,299 ,,
10.1038/s41565-021-00986-1,,,,,Ir,Ta,Tm,Ta0.1Tm0.1Ir0.8,0.8,0.1,0.1,80,10,10,0,180,1,0,0,0,0,450,10,120,0,0,0,1,0.0407,0,0,0,5,1,227.15224,227 ,,
10.1038/s41565-021-00986-1,,,,,Ir,None,None,GB-IrO2,1,0,0,100,0,0,0,180,1,0,0,0,0,450,12750,120,0,0,0,1,0.0407,0,0,0,5,1,254.14819,254 ,,
10.1038/s41565-021-00986-1,,,,,Ir,Ta,None,GB-Ta0.05Ir0.95,0.95,0.05,0,95,5,0,0,180,1,0,0,0,0,450,12750,120,0,0,0,1,0.0407,0,0,0,5,1,238.02871,238 ,,
10.1038/s41565-021-00986-1,,,,,Ir,Ta,None,GB-Ta0.1Ir0.9,0.9,0.1,0,90,10,0,0,180,1,0,0,0,0,450,12750,120,0,0,0,1,0.0407,0,0,0,5,1,235.01677,235 ,,
10.1038/s41565-021-00986-1,,,,,Ir,Ta,None,GB-Ta0.2Ir0.8,0.8,0.2,0,80,20,0,0,180,1,0,0,0,0,450,12750,120,0,0,0,1,0.0407,0,0,0,5,1,242.32352,242 ,,
10.1038/s41565-021-00986-1,,,,,Ir,Tm,None,GB-Tm0.1Ir0.9,0.9,0.1,0,90,10,0,0,180,1,0,0,0,0,450,12750,120,0,0,0,1,0.0407,0,0,0,5,1,236.24386,236 ,,
10.1038/s41565-021-00986-1,,,,,Ir,Tm,Ta,GB-Ta0.1Tm0.1Ir0.8,0.8,0.1,0.1,80,10,10,0,180,1,0,0,0,0,450,12750,120,0,0,0,1,0.0407,0,0,0,5,1,201.94115,202 ,,
10.1038/s41565-021-00986-1,,,,,Ir,Tm,Ta,GB-Ta0.1Tm0.2Ir0.7,0.7,0.2,0.1,70,20,10,0,180,1,0,0,0,0,450,12750,120,0,0,0,1,0.0407,0,0,0,5,1,223.80564,224 ,,
10.1016/j.apsusc.2021.150478,,,,,Co,Ru,None,RCNC-O-2.60,0.34,0.1145686,0,74.79619142,25.20380858,0,25,"1,440",0,0,0,0,0,300,2,120,0,0,0,1,0.35,0.09877,0,0,5,0,281,281 ,,
10.1016/j.apsusc.2021.150478,,,,,Co,Ru,None,RCNC-O-3.25,0.34,0.14321075,0,70.36267307,29.63732693,0,25,"1,440",0,0,0,0,0,300,2,120,0,0,0,1,0.35,0.09877,0,0,5,0,239,239 ,,
10.1016/j.apsusc.2021.150478,,,,,Co,Ru,None,RCNC-O-3.90,0.34,0.1718529,0,66.42533436,33.57466564,0,25,"1,440",0,0,0,0,0,300,2,120,0,0,0,1,0.35,0.09877,0,0,5,0,232,232 ,,
10.1016/j.apsusc.2021.150478,,,,,Co,Ru,None,RCNC-O-4.55,0.34,0.20049505,0,62.90529401,37.09470599,0,25,"1,440",0,0,0,0,0,300,2,120,0,0,0,1,0.35,0.09877,0,0,5,0,228,228 ,,
10.1016/j.apsusc.2021.150478,,,,,Co,Ru,None,RCNC-O-5.20,0.34,0.229137199,0,59.73954968,40.26045032,0,25,"1,440",0,0,0,0,0,300,2,120,0,0,0,1,0.35,0.09877,0,0,5,0,252,252 ,,
10.1016/j.ijhydene.2021.04.040,,,,,Ti,Ru,Ir,Ir-Ru-TiO2,0.6875,0.396039604,0.026041667,61.96031045,35.69270809,2.346981457,70,180,0,0,0,0,0,450,,240,0,0,0,1,0.168245,0.312455,1,0,20,0,337,337 ,,
10.1016/j.jpowsour.2021.230002,,,,,Ti,Ru,Ir,IrRu/T90G10,0.9,0.148514851,0.078534031,79.85456653,13.17732121,6.968112262,165,360,1,0,1,0,0,25,0,0,0,0,0,0.1,0.09,0.21,1,0,10,0,254,254 ,,
10.1016/j.jpowsour.2021.230002,,,,,Ti,Ru,Ir,IrRu/T95G5,0.83125,0.148514851,0.078534031,78.54586388,14.03335616,7.420779959,165,360,1,0,1,0,0,25,0,0,0,0,0,0.1,0.09,0.21,1,0,10,0,307,307 ,,
10.1016/j.jpowsour.2021.230002,,,,,Ti,Ru,Ir,IrRu/T70G30,0.6125,0.148514851,0.078534031,72.95584718,17.68983969,9.354313133,165,360,1,0,1,0,0,25,0,0,0,0,0,0.1,0.09,0.21,1,0,10,0,308,308 ,,
10.1016/j.jpowsour.2021.230002,,,,,Ti,Ru,Ir,IrRu/T50G50,0.4375,0.148514851,0.078534031,65.83413369,22.34822077,11.81764554,165,360,1,0,1,0,0,25,0,0,0,0,0,0.1,0.09,0.21,1,0,10,0,363,363 ,,
10.1016/j.jpowsour.2021.230002,,,,,Ti,Ir,None,IrOx/T90G10,0.9,0.297029703,0,75.18610422,24.81389578,0,165,360,1,0,1,0,0,25,0,0,0,0,0,0.1,0.09,0.21,1,0,10,0,306,306 ,,
10.1016/j.jpowsour.2021.230002,,,,,Ru,Ir,None,IrRuOx,0.148514851,0.078534031,0,65.4109589,34.5890411,0,165,360,1,0,1,0,0,25,0,0,0,0,0,0.1,0.3,0,0,0,10,0,372,372 ,,
10.1016/j.jpowsour.2021.230002,,,,,Ru,Ir,None,IrRu/Rgo,0.148514851,0.078534031,0,65.4109589,34.5890411,0,165,360,1,0,1,0,0,25,0,0,0,0,0,0.1,0.09,0.21,0,0,10,0,325,325 ,,
10.1016/j.jpowsour.2021.229903,,,,,Ru,Y,None,YRuO,1,1,0,50,50,0,80,300,1,0,0,0,0,950,5,720,0,0,0,1,0.255,0.051,0,0,10,1,296.52696,297 ,,
10.1016/j.jpowsour.2021.229903,,,,,Ru,Y,F,YRuO-PVDF1,0.167785235,0.167785235,0.067567568,41.61979753,41.61979753,16.76040495,80,300,1,0,0,0,0,400,5,1440,0,1,0,1,0.255,0.051,0,0,10,1,250.04337,250 ,,
10.1016/j.jpowsour.2021.229903,,,,,Ru,Y,F,YRuO-PVDF2,0.167785235,0.167785235,0.135135135,35.64547206,35.64547206,28.70905588,80,300,1,0,0,0,0,400,5,1440,0,1,0,1,0.255,0.051,0,0,10,1,234.65682,235 ,,
10.1016/j.jpowsour.2021.229903,,,,,F,Ru,Y,YRuO-PVDF3,0.202702703,0.167785235,0.167785235,37.65796125,31.17101938,31.17101938,80,300,1,0,0,0,0,400,5,1440,0,1,0,1,0.255,0.051,0,0,10,1,255.99554,256 ,,
10.1039/D1TA01839F,,,,,Ir,Te,None,IrTe,0.01,0.00298,0,77.04160247,22.95839753,0,80,180,0,1,0,0,0,25,0,0,0,0,0,1,0.05095,0,0,0,1,,271,271 ,,
10.1021/acssuschemeng.0c08887,,,,,Ir,None,None,pIrO2,1,0,0,100,0,0,55,180,1,0,0,0,0,450,,30,0,0,0,1,0.354,0,0,0,5,0,304.32923,304 ,,
10.1021/acssuschemeng.0c08887,,,,,Ir,Gd,None,3%-Gd-pIrO2,97,3,0,97,3,0,55,180,1,0,0,0,0,450,,30,0,0,0,1,0.354,0,0,0,5,0,294.28708,294 ,,
10.1021/acssuschemeng.0c08887,,,,,Ir,Gd,None,5%-Gd-pIrO2,95,5,0,95,5,0,55,180,1,0,0,0,0,450,,30,0,0,0,1,0.354,0,0,0,5,0,287.49802,287 ,,
10.1021/acssuschemeng.0c08887,,,,,Ir,Gd,None,7%-Gd-pIrO2,93,7,0,93,7,0,55,180,1,0,0,0,0,450,,30,0,0,0,1,0.354,0,0,0,5,0,306.59225,307 ,,
10.1021/acssuschemeng.0c08887,,,,,Ir,Gd,None,10%-Gd-pIrO2,90,10,0,90,10,0,55,180,1,0,0,0,0,450,,30,0,0,0,1,0.354,0,0,0,5,0,314.37139,314 ,,
10.1021/acssuschemeng.0c08887,,,,,Ir,Gd,None,5%-Gd-pIrO2-400,95,5,0,95,5,0,55,180,1,0,0,0,0,400,,30,0,0,0,1,0.354,0,0,0,5,0,370.37472,370 ,,
10.1021/acssuschemeng.0c08887,,,,,Ir,Gd,None,5%-Gd-pIrO2-500,95,5,0,95,5,0,55,180,1,0,0,0,0,500,,30,0,0,0,1,0.354,0,0,0,5,0,341.72133,342 ,,
10.1021/acssuschemeng.0c08887,,,,,Ir,Gd,None,5%-Gd-pIrO2-1h,95,5,0,95,5,0,55,180,1,0,0,0,0,450,,60,0,0,0,1,0.354,0,0,0,5,0,333,333 ,,
10.1002/admi.202100900,,,,,Ir,None,None,Ir/rGONRs,0.16203,0,0,100,0,0,120,60,0,0,0,0,0,450,2,60,0,0,1,0.1,0.006868734,0.102141266,0,0,20,0,297.92466,298 ,,
10.1002/admi.202100900,,,,,Ti,Ir,None,Ir/low-TiONx/rGONRs,0.30258,0.16203,0,65.1255892,34.8744108,0,120,60,0,0,0,0,0,450,2,60,0,0,1,0.1,0.006940071,0.061159929,1,0,20,0,297.18571,297 ,,
10.1002/admi.202100900,,,,,Ti,Ir,None,Ir/middle-TiONx/rGONRs,1.213848,0.16203,0,88.22351982,11.77648018,0,120,60,0,0,0,0,0,450,2,60,0,0,1,0.1,0.006613959,0.058286041,1,0,20,0,286.40374,286 ,,
10.1002/admi.202100900,,,,,Ti,Ir,None,Ir/high-TiONx/rGONRs,4.8553,0.16203,0,96.77059312,3.229406876,0,120,60,0,0,0,0,0,450,2,60,0,0,1,0.1,0.009192282,0.081007718,1,0,20,0,284.22048,284 ,,
10.1007/s12274-021-3778-0,,,,,Ga,Ir,None,IrGa,0.02408745,0.0207021,0,53.77917394,46.22082606,0,25,480,1,0,0,0,0,800,,480,0,0,1,0.1,0.1333,0.756,0,0,10,0,272,272 ,,
10.1007/s12274-021-3778-0,,,,,Ga,Ir,None,IrGa-IMC,0.02408745,0.0207021,0,53.77917394,46.22082606,0,25,480,1,0,0,0,0,400,,300,0,0,1,0.1,0.1333,0.756,0,0,10,0,291,291 ,,
10.1002/bkcs.12382,,,,,Ir,Co,None,Ir0.75Co0.25,0.75,0.25,0,75,25,0,25,480,1,0,0,0,0,500,3,60,0,0,1,1,0.8488,0,0,0,10,0,252.03899,252 ,,
10.1002/bkcs.12382,,,,,Ir,Co,None,Ir0.50Co0.5,0.5,0.5,0,50,50,0,25,480,1,0,0,0,0,500,3,60,0,0,1,1,0.8488,0,0,0,10,0,244.03348,244 ,,
10.1002/bkcs.12382,,,,,Co,Ir,None,Ir0.25Co0.75,0.75,0.25,0,75,25,0,25,480,1,0,0,0,0,500,3,60,0,0,1,1,0.8488,0,0,0,10,0,248.66825,249 ,,
10.1016/j.ceramint.2021.05.166,,,,,S,Mo,Co,Co-MoS2,30,7,1,78.94736842,18.42105263,2.631578947,200,"1,200",0,0,0,0,0,25,0,0,0,0,0,1,0.112,0,0,1,5,,226,226 ,,
10.1007/s12274-021-3843-8,,,,,Ru,Sr,None,SrRuO3,0.5,0.5,0,50,50,0,25,,1,0,0,1,0,1200,,600,0,0,0,1,0.5,0,0,0,10,,190.000 ,190 ,,
10.1007/s12274-021-3843-8,,,,,Ru,None,None,RuO2,1,0,0,100,0,0,25,,1,0,0,1,0,800,,600,0,0,0,1,0.5,0,0,0,10,,300.000 ,300 ,,
10.1007/s12274-021-3603-9,,,,,Te,Ir,None,Ir-Te NWs,0.05,0.025,0,66.66666667,33.33333333,0,200,30,0,0,1,0,0,25,0,0,0,0,0,1,0.02333,0,0,0,5,,284,284 ,,
10.1016/j.cej.2020.127696,,,,,Ir,Ni,None,Ir CP,9,1,0,90,10,0,70,120,0,0,0,0,0,25,0,0,0,0,0,1,0.0627,0,0,1,5,0,261,261 ,,
10.1016/j.cej.2020.127696,,,,,Ir,Ni,None,TC-IrOx/CP-1,9,1,0,90,10,0,70,120,0,0,0,0,0,300,10,30,0,0,0,1,0.0627,0,0,1,5,0,269.75715,270 ,,
10.1016/j.cej.2020.127696,,,,,Ir,Ni,None,TC-IrOx/CP-2,9,1,0,90,10,0,70,120,0,0,0,0,0,400,10,30,0,0,0,1,0.0627,0,0,1,5,0,292.54808,293 ,,
10.1016/j.cej.2020.127696,,,,,Ir,Ni,None,TC-IrOx/CP-3,9,1,0,90,10,0,70,120,0,0,0,0,0,500,10,30,0,0,0,1,0.0627,0,0,1,5,0,313.63356,314 ,,
10.1038/s41467-021-26025-0,,,,,Ir,Mo,None,Ir-MoO3,1,1,0,50,50,0,80,720,1,0,0,0,0,500,5,180,0,0,0,1,0.5,0,0,1,5,0,156,156 ,,
10.1038/s41467-021-23390-8,,,,,Co,Ce,None,10at%Ce-Co3O4,9,1,0,90,10,0,80,360,0,0,0,0,0,400,,60,0,0,0,1,490,0,0,1,5,,423,423 ,,
10.1038/s41467-021-23390-8,,,,,Co,None,None,Co3O4,10,0,0,100,0,0,80,360,0,0,0,0,0,400,,60,0,0,0,1,490,0,0,1,5,,507,507 ,,
10.1038/s41467-021-23390-8,,,,,Co,Ce,None,5at%Ce-Co3O4,95,5,0,95,5,0,80,360,0,0,0,0,0,400,,60,0,0,0,1,490,0,0,1,5,,442,442 ,,
10.1038/s41467-021-23390-8,,,,,Co,Ce,None,20at%Ce-Co3O4,80,10,0,88.88888889,11.11111111,0,80,360,0,0,0,0,0,400,,60,0,0,0,1,490,0,0,1,5,,454,454 ,,
10.1038/s41467-021-23390-8,,,,,Co,Ce,None,10at%Ce-Co3O4,9,1,0,90,10,0,80,360,0,0,0,0,0,300,,60,0,0,0,1,490,0,0,1,5,,415,415 ,,
10.1038/s41467-021-23390-8,,,,,Co,Ce,None,10at%Ce-Co3O4,9,1,0,90,10,0,80,360,0,0,0,0,0,500,,60,0,0,0,1,490,0,0,1,5,,411,411 ,,
10.1021/acsnano.1c00266,,,,,Ru,Y,None,YRO,100,100,0,50,50,0,80,720,0,0,0,0,0,900,,360,0,0,0,1,0.071,0.284,0,0,5,1,310.01735,310 ,,
10.1021/acsnano.1c00266,,,,,Ru,Y,Sr,YSRO-5,100,95,5,50,47.5,2.5,80,720,0,0,0,0,0,900,,360,0,0,0,1,0.071,0.284,0,0,5,1,282.51004,283 ,,
10.1021/acsnano.1c00266,,,,,Ru,Y,Sr,YSRO-10,100,90,10,50,45,5,80,720,0,0,0,0,0,900,,360,0,0,0,1,0.071,0.284,0,0,5,1,272.88248,273 ,,
10.1021/acsnano.1c00266,,,,,Ru,Y,Sr,YSRO-15,100,85,15,50,42.5,7.5,80,720,0,0,0,0,0,900,,360,0,0,0,1,0.071,0.284,0,0,5,1,264.63029,265 ,,
10.1021/acsnano.1c00266,,,,,Ru,Y,Sr,YSRO-20,100,80,20,50,40,10,80,720,0,0,0,0,0,900,,360,0,0,0,1,0.071,0.284,0,0,5,1,269.44407,269 ,,
10.1016/j.jcis.2021.12.150,,,,,Ru,None,None,Ru@FLC-600,100,0,0,100,0,0,25,120,0,0,0,0,0,600,2,120,0,0,1,1,0.166666666,0.833333333,0,1,2,,295.89498,296 ,,
10.1016/j.jcis.2021.12.150,,,,,Ru,None,None,Ru@FLC-700,100,0,0,100,0,0,25,120,0,0,0,0,0,700,2,120,0,0,1,1,0.166666666,0.833333333,0,1,2,,283.19428,283 ,,
10.1016/j.jcis.2021.12.150,,,,,Ru,None,None,Ru@FLC-800,100,0,0,100,0,0,25,120,0,0,0,0,0,800,2,120,0,0,1,1,0.166666666,0.833333333,0,1,2,,257.14982,257 ,,
10.1016/j.jcis.2021.12.150,,,,,Ru,None,None,Ru@FLC-900,100,0,0,100,0,0,25,120,0,0,0,0,0,900,2,120,0,0,1,1,0.166666666,0.833333333,0,1,2,,269.68975,270 ,,
10.1038/s41467-021-24181-x,,,,,Mo,Ir,None,Ir10Mo90,90,10,0,90,10,0,25,40,1,0,0,0,0,400,2,15,0,0,0,0.1,0.163,0.326,0,0,10,,283,283 ,,
10.1038/s41467-021-24181-x,,,,,Mo,Ir,None,Ir10Mo90,90,10,0,90,10,0,25,40,1,0,0,0,0,450,2,15,0,0,0,0.1,0.163,0.326,0,0,10,,258,258 ,,
10.1038/s41467-021-24181-x,,,,,Mo,Ir,None,Ir30Mo70,70,30,0,70,30,0,25,40,1,0,0,0,0,450,2,15,0,0,0,0.1,0.163,0.326,0,0,10,,276.55551,277 ,,
10.1038/s41467-021-24181-x,,,,,Mo,Ir,None,Ir30Mo70,70,30,0,70,30,0,25,40,1,0,0,0,0,500,2,15,0,0,0,0.1,0.163,0.326,0,0,10,,274.41754,274 ,,
10.1038/s41467-021-24181-x,,,,,Mo,Ir,None,Ir30Mo70,70,30,0,70,30,0,25,40,1,0,0,0,0,550,2,15,0,0,0,0.1,0.163,0.326,0,0,10,,286.34518,286 ,,
10.1038/s41467-021-24181-x,,,,,Mo,Ir,None,Ir30Mo70,70,30,0,70,30,0,25,40,1,0,0,0,0,600,2,15,0,0,0,0.1,0.163,0.326,0,0,10,,311.71956,312 ,,
10.1038/s41467-021-24181-x,,,,,Ir,Mo,None,Ir50Mo50,50,50,0,50,50,0,25,40,1,0,0,0,0,500,2,15,0,0,0,0.1,0.163,0.326,0,0,10,,289.88541,290 ,,
10.1038/s41467-021-24181-x,,,,,Ir,Mo,None,Ir50Mo50,50,50,0,50,50,0,25,40,1,0,0,0,0,550,2,15,0,0,0,0.1,0.163,0.326,0,0,10,,273.68908,274 ,,
10.1038/s41467-021-24181-x,,,,,Ir,Mo,None,Ir50Mo50,50,50,0,50,50,0,25,40,1,0,0,0,0,600,2,15,0,0,0,0.1,0.163,0.326,0,0,10,,284.50612,285 ,,
10.1016/j.cej.2021.129034,,,,,Ir,None,None,Ir@N-G-400,100,0,0,100,0,0,160,720,0,0,0,0,0,400,2,180,0,1,0,1,0.00629109,0.247059,0,0,5,,403.56426,404 ,,
10.1016/j.cej.2021.129034,,,,,Ir,None,None,Ir@N-G-600,100,0,0,100,0,0,160,720,0,0,0,0,0,600,2,180,0,1,0,1,0.00629109,0.247059,0,0,5,,315.22056,315 ,,
10.1016/j.cej.2021.129034,,,,,Ir,None,None,Ir@N-G-800,100,0,0,100,0,0,160,720,0,0,0,0,0,800,2,180,0,1,0,1,0.00629109,0.247059,0,0,5,,349.88561,350 ,,
10.1002/celc.201900824,,,,,Pt,Ir,None,Pt 55 @Ir 45,55,45,0,55,45,0,30,60,0,0,1,0,0,25,0,0,0,0,0,0.1,0.0976,0,0,0,10,1,280,280 ,,
10.1016/j.nanoen.2020.105185,,,,,Ru,None,None,2D D-RuO 2 /G,100,0,0,100,0,0,-196,4320,0,0,0,0,0,500,,360,0,0,0,1,0.098,0.042,0,0,5,,169,169 ,,
10.1016/j.nanoen.2021.105909,,,,,Ru,Fe,None,E-Ru/Fe ONAs/C,12.51309965,9.060792253,0,58.00112333,41.99887667,0,180,300,0,0,1,1,0,250,,60,0,0,0,1,0.178977272,0.102272727,0,0,5,,236.07631,236 ,,
10.1016/j.nanoen.2021.105909,,,,,Ru,Fe,None,P-Ru/Fe ONAs/C,12.51309965,9.060792253,0,58.00112333,41.99887667,0,180,600,0,0,1,1,0,250,,60,0,0,0,1,0.178977272,0.102272727,0,0,5,,248.71148,249 ,,
10.1016/j.nanoen.2021.105909,,,,,Ru,Fe,None,E-Ru/Fe ONAs/C,12.51309965,9.060792253,0,58.00112333,41.99887667,0,180,300,0,0,1,1,0,250,,60,0,0,0,0.1,0.178977272,0.102272727,0,0,5,,244.79022,245 ,,
10.1016/j.nanoen.2021.105909,,,,,Ru,Fe,None,P-Ru/Fe ONAs/C,12.51309965,9.060792253,0,58.00112333,41.99887667,0,180,600,0,0,1,1,0,250,,60,0,0,0,0.1,0.178977272,0.102272727,0,0,5,,258.15155,258 ,,
10.1016/j.isci.2019.100756,,,,,Ru,Co,None,Co0.27Ru0.73O2-o,0.000964181,0.001030822,0,48.32980446,51.67019554,0,25,1440,1,0,0,0,0,350,10,240,0,0,0,1,0.8492569,0,0,0,5,,196.62311,197 ,,
10.1016/j.isci.2019.100756,,,,,Ru,Co,None,Co0.18Ru0.82O2-o,0.001446271,0.001030822,0,58.38582835,41.61417165,0,25,1440,1,0,0,0,0,350,10,240,0,0,0,1,0.8492569,0,0,0,5,,191.16081,191 ,,
10.1016/j.isci.2019.100756,,,,,Ru,Co,None,Co0.11Ru0.89O2-o,0.001928361,0.001030822,0,65.16533159,34.83466841,0,25,1440,1,0,0,0,0,350,10,240,0,0,0,1,0.8492569,0,0,0,5,,175.38084,175 ,,
10.1016/j.isci.2019.100756,,,,,Ru,Co,None,Co0.04Ru0.96O2-o,0.002892542,0.001030822,0,73.72607633,26.27392367,0,25,1440,1,0,0,0,0,350,10,240,0,0,0,1,0.8492569,0,0,0,5,,169.61508,170 ,,
10.1016/j.isci.2019.100756,,,,,Ru,Co,None,Co0.11Ru0.89O2-o-400,0.001928361,0.001030822,0,65.16533159,34.83466841,0,25,1440,1,0,0,0,0,400,10,240,0,0,0,1,0.8492569,0,0,0,5,,181.22703,181 ,,
10.1016/j.isci.2019.100756,,,,,Ru,Co,None,Co0.11Ru0.89O2-o-450,0.001928361,0.001030822,0,65.16533159,34.83466841,0,25,1440,1,0,0,0,0,450,10,240,0,0,0,1,0.8492569,0,0,0,5,,192.75854,193 ,,
10.1016/j.isci.2019.100756,,,,,Ru,Co,None,Co0.11Ru0.89O2-o-500,0.001928361,0.001030822,0,65.16533159,34.83466841,0,25,1440,1,0,0,0,0,500,10,240,0,0,0,1,0.8492569,0,0,0,5,,215.06293,215 ,,
10.1002/ange.201814075,,,,,Sr,Fe,Ir,Sr2Fe1Ir1,2,1,1,50,25,25,25,,1,0,0,1,0,1100,1,1440,0,0,0,0.1,0.255102,0.0510204,0,0,10,,386,386 ,,
10.1002/ange.201814075,,,,,Sr,Co,Ir,Sr2Co1Ir1,2,1,1,50,25,25,25,,1,0,0,1,0,1100,1,1440,0,0,0,0.1,0.255102,0.0510204,0,0,10,,415,415 ,,
10.1002/ange.201814075,,,,,Sr,Fe,Ir,Sr2Fe0.5Co0.5,2,0.5,0.5,66.66666667,16.66666667,16.66666667,25,,1,0,0,1,0,1300,1,1440,0,0,0,0.1,0.255102,0.0510204,0,0,10,,413,413 ,,
10.1038/s41467-019-12859-2,,,,,Ir,None,None,Ir NSs,100,0,0,100,0,0,25,60,1,0,0,0,0,300,,90,0,0,0,0.1,0.2038,0.2038,0,0,5,1,255,255 ,,
10.1039/D0TA02496A,,,,,Ru,Co,None,RuCo@CD,0.077425743,0.033728814,0,69.65593248,30.34406752,0,200,360,0,0,0,0,0,900,,240,0,1,0,1,0.0905,0.8145,0,0,2,,190,190 ,,
10.1039/D0TA02496A,,,,,Co,None,None,Co@CD,100,0,0,100,0,0,200,360,0,0,0,0,0,900,,240,0,1,0,1,0.0905,0.8145,0,0,2,,465,465 ,,
10.1039/C7EE02626A,,,,,W,none,none,WO3,100,0,0,100,0,0,25,,1,0,0,0,0,550,110,1.5,0,0,0,2,0.8492569,0,0,0,20,,1580,1580 ,,
10.1039/C7EE02626A,,,,,Ir,None,None,IrO2,100,0,0,100,0,0,25,,1,0,0,0,0,550,110,1.5,0,0,0,2,0.8492569,0,0,0,20,,280,280 ,,
10.1039/C7EE02626A,,,,,W,Ir,None,W 0.57 Ir 0.43 O3,57,43,0,57,43,0,25,,1,0,0,0,0,550,110,1.5,0,0,0,2,0.8492569,0,0,0,20,,370,370 ,,
10.1039/C7EE02626A,,,,,W,Ir,None,W 0.92 Ir 0.08 O 3,92,8,0,92,8,0,25,,1,0,0,0,0,550,110,1.5,0,0,0,2,0.8492569,0,0,0,20,,480,480 ,,
10.1039/C7EE02626A,,,,,W,Ir,None,W 0.99 Ir 0.01 O3,99,1,0,99,1,0,25,,1,0,0,0,0,550,110,1.5,0,0,0,2,0.8492569,0,0,0,20,,500,500 ,,
10.1039/C7EE02626A,,,,,W,Ir,None,W 0.99 Ir 0.01 O 3 T,99,1,0,99,1,0,25,,1,0,0,0,0,500,5,60,0,0,0,2,0.8492569,0,0,0,20,,1070,1070 ,,
10.1002/anie.201808825,,,,,Y,Ru,None,p-Y2[Ru1.6Y0.4]O7,0.25,0.25,0,50,50,0,80,720,0,0,0,0,0,960,5,360,0,0,0,0.1,0.025477,0.025477,0,0,10,1,244,244 ,,
10.1002/anie.201808825,,,,,Y,Ru,None,Y2Ru2O7,1,1,0,50,50,0,80,720,0,0,0,0,0,1000,5,720,0,0,0,0.1,0.025477,0.025477,0,0,10,1,328,328 ,,
10.1007/s11814-021-0942-x,,,,,Ru,Ir,None,RuO2IrO2,7,3,0,70,30,0,70,10,1,0,0,0,0,450,3,60,0,0,0,0.2,0.4,0,0,1,100,,195,195 ,,
10.1021/acscatal.0c02252,,,,,Ru,Y,None,Ru2Y2O7,2,2,0,50,50,0,80,360,1,0,0,0,0,1000,2,360,0,0,0,0.1,0.025,0,0,0,10,1,326.01324,326 ,,
10.1021/acscatal.0c02252,,,,,Ru,Nd,None,Ru2Nd2O7,2,2,0,50,50,0,80,360,1,0,0,0,0,1000,2,360,0,0,0,0.1,0.025,0,0,0,10,1,335.5262,336 ,,
10.1021/acscatal.0c02252,,,,,Ru,Gd,None,Ru2Gd2O7,2,2,0,50,50,0,80,360,1,0,0,0,0,1000,2,360,0,0,0,0.1,0.025,0,0,0,10,1,342.90359,343 ,,
10.1002/anie.201900796,,,,,Sr,Ir,Ti,Ir-STO,1.98,0.17,0.34,79.51807229,6.827309237,13.65461847,180,720,0,0,0,0,0,600,1.7,360,0,0,0,0.1,0.21,0,0,0,1,0,247,247 ,,
10.1002/anie.201900796,,,,,Ir,None,None,IrO2,1,0,0,100,0,0,180,720,0,0,0,0,0,600,1.7,360,0,0,0,0.1,0.21,0,0,0,1,0,319,319 ,,
10.1021/acscatal.7b03429,,,,,Pt,Ir,None,Pt/IrO2,1,9,0,10,90,0,180,1440,0,0,0,0,0,400,,60,0,0,0,1,0.38,0,0,0,5,1,327.55218,328 ,,
10.1021/acscatal.7b03429,,,,,Pt,Ir,None,Pt/IrO2,3,7,0,30,70,0,180,1440,0,0,0,0,0,400,,60,0,0,0,1,0.38,0,0,0,5,1,344.8809,345 ,,
10.1021/acscatal.7b03429,,,,,Pt,Ir,None,Pt/IrO2,5,5,0,50,50,0,180,1440,0,0,0,0,0,400,,60,0,0,0,1,0.38,0,0,0,5,1,356.83552,357 ,,
10.1016/j.ijhydene.2019.10.179,,,,,Ru,None,None,RuO2,1,0,0,100,0,0,195,60,1,0,1,0,0,400,,60,0,0,0,1,0.01,0.01,0,0,10,1,297.14642,297 ,,
10.1016/j.ijhydene.2019.10.179,,,,,Ir,None,None,IrO2,1,0,0,100,0,0,195,60,1,0,1,0,0,400,,60,0,0,0,1,0.01,0.01,0,0,10,1,463.07804,463 ,,
10.1016/j.ijhydene.2019.10.179,,,,,Ru,Ir,None,Ru0.5Ir0.5O2,0.5,0.5,0,50,50,0,195,60,1,0,1,0,0,400,,60,0,0,0,1,0.01,0.01,0,0,10,1,414.98686,415 ,,
10.1038/s41467-019-13519-1,,,,,Te,Ru,None,a-RuTe2,23.6,11.6,0,67.04545455,32.95454545,0,180,180,0,1,0,0,0,250,,300,0,0,0,1,0.040764,0.16305732,0,0,,,242.53001,243 ,,
10.1038/s41467-019-13519-1,,,,,Te,Ru,None,c-RuTe2,23.6,11.6,0,67.04545455,32.95454545,0,180,180,0,1,0,0,0,250,,300,0,1,0,1,0.040764,0.16305732,0,0,,,438.63939,439 ,,
10.1038/s41467-019-13519-1,,,,,Te,Ru,None,a-RuTe2,23.6,11.6,0,67.04545455,32.95454545,0,180,180,0,1,0,0,0,250,,300,0,0,0,0.1,0.040764,0.16305732,0,0,,,302,302 ,,
10.1039/D0TA03351K,,,,,La,Ir,None,La-Ir NF,0.155479647,0.077663871,0,66.68838511,33.31161489,0,150,720,0,0,0,0,0,400,,360,0,0,0,0.1,0.2,0,0,1,1,0,263,263 ,,
10.1039/D0TA03351K,,,,,Ir,None,None,Cyrstalline IrO2,1,0,0,100,0,0,150,720,0,0,0,0,0,600,,360,0,0,0,0.1,0.2,0,0,1,1,0,370,370 ,,
10.1039/D0TA03351K,,,,,Ir,None,None,Amorphous IrO2,1,0,0,100,0,0,150,720,0,0,0,0,0,200,,360,0,0,0,0.1,0.2,0,0,1,1,0,330,330 ,,
10.1016/j.cej.2020.124428,,,,,Ru,Y,None,Y 2-x Mg x Ru 2 O 7,2,2,0,50,50,0,80,120,1,0,0,0,0,1100,5,720,0,0,0,1,0.246,0.0492,0,0,10,0,301.53141,302 ,,
10.1016/j.cej.2020.124428,,,,,Ru,Y,Mg,Y 2-x Mg x Ru 2 O 7,2,1.9,0.1,50,47.5,2.5,80,120,1,0,0,0,0,1100,5,720,0,0,0,1,0.246,0.0492,0,0,10,0,269.22028,269 ,,
10.1016/j.cej.2020.124428,,,,,Ru,Y,Mg,Y 2-x Mg x Ru 2 O 7,2,1.85,0.15,50,46.25,3.75,80,120,1,0,0,0,0,1100,5,720,0,0,0,1,0.246,0.0492,0,0,10,0,259.11824,259 ,,
10.1016/j.cej.2020.124428,,,,,Ru,Y,Mg,Y 2-x Mg x Ru 2 O 7,2,1.75,0.25,50,43.75,6.25,80,120,1,0,0,0,0,1100,5,720,0,0,0,1,0.246,0.0492,0,0,10,0,263.35955,263 ,,
10.1016/j.cej.2020.124428,,,,,Ru,Y,Mg,Y 2-x Mg x Ru 2 O 7,2,1.6,0.4,50,40,10,80,120,1,0,0,0,0,1100,5,720,0,0,0,1,0.246,0.0492,0,0,10,0,273.38449,273 ,,
10.1007/s10853-017-1447-1,,,,,Sn,Ir,Sb,IrO2-Sb-SnO2,0.531086192,0.057983943,0.046181408,83.60250328,9.127713825,7.269782894,80,60,1,0,0,0,0,200,,60,0,0,0,1,0.0509554,0.0509554,1,0,5,1,593.72405,594 ,,
10.1007/s10853-017-1447-1,,,,,Sn,Ir,Sb,IrO2-Sb-SnO2,0.488355119,0.089206066,0.042465663,78.76354402,14.38745215,6.849003828,80,60,1,0,0,0,0,200,,60,0,0,0,1,0.0509554,0.0509554,1,0,5,1,548.06951,548 ,,
10.1007/s10853-017-1447-1,,,,,Sn,Ir,Sb,IrO2-Sb-SnO2,0.451728485,0.115967886,0.039280738,74.42265591,19.10580879,6.471535297,80,60,1,0,0,0,0,200,,60,0,0,0,1,0.0509554,0.0509554,1,0,5,1,425.30029,425 ,,
10.1007/s10853-017-1447-1,,,,,Sn,Ir,Sb,IrO2-Sb-SnO2,0.42120629,0.138269402,0.036626634,70.66006481,23.19558173,6.144353462,80,60,1,0,0,0,0,200,,60,0,0,0,1,0.0509554,0.0509554,1,0,5,1,399.56773,400 ,,
10.1007/s10853-017-1447-1,,,,,Sn,Ir,Sb,IrO2-Sb-SnO2,0.305221949,0.223015165,0.026541039,55.0169374,40.19898109,4.784081513,80,60,1,0,0,0,0,200,,60,0,0,0,1,0.0509554,0.0509554,1,0,5,1,387.86357,388 ,,
10.1007/s10853-017-1447-1,,,,,Ir,Sn,Sb,IrO2-Sb-SnO2,0.267618198,0.24417756,0.021232831,50.20710026,45.80946776,3.983431979,80,60,1,0,0,0,0,200,,60,0,0,0,1,0.0509554,0.0509554,1,0,5,1,381.55494,382 ,,
10.1007/s10853-017-1447-1,,,,,Ir,None,None,IrO2-Sb-SnO2,0.44603033,0,0,100,0,0,80,60,1,0,0,0,0,200,,60,0,0,0,1,0.0509554,0.0509554,1,0,5,1,351.75498,352 ,,
10.1039/C5SC01251A,,,,,Cu,Ir,None,Cu0.7Ir0.3O,0.7,0.3,0,70,30,0,250,720,0,0,0,0,0,600,,6,0,0,0,0.1,0.2,0,0,1,1,,391,391 ,,
10.1039/C5SC01251A,,,,,Cu,Ir,None,Cu0.5Ir0.5O,0.5,0.5,0,50,50,0,250,720,0,0,0,0,0,600,,6,0,0,0,0.1,0.2,0,0,1,1,,368,368 ,,
10.1039/C5SC01251A,,,,,Ir,Cu,None,Cu0.3Ir0.7O,0.7,0.3,0,70,30,0,250,720,0,0,0,0,0,600,,6,0,0,0,0.1,0.2,0,0,1,1,,351,351 ,,
10.1039/C5SC01251A,,,,,Ir,Cu,None,Cu0.1Ir0.9O,0.9,0.1,0,90,10,0,250,720,0,0,0,0,0,600,,6,0,0,0,0.1,0.2,0,0,1,1,,375,375 ,,
10.1039/D1TA10022J,,,,,Ru,None,None,RuO2-350,1,0,0,100,0,0,160,720,0,0,0,0,0,350,5,240,0,0,0,1,0.275,0,0,0,5,1,184,184 ,,
10.1039/D1TA10022J,,,,,Ru,In,None,In0.14Ru0.86O2-250,1.500334613,0.5,0,75.00418196,24.99581804,0,160,720,0,0,0,0,0,250,5,240,0,0,0,1,0.275,0,0,0,5,1,180,180 ,,
10.1039/D1TA10022J,,,,,Ru,In,None,In0.17Ru0.83O2-350,1.500334613,0.5,0,75.00418196,24.99581804,0,160,720,0,0,0,0,0,350,5,240,0,0,0,1,0.275,0,0,0,5,1,177,177 ,,
10.1039/D1TA10022J,,,,,Ru,In,None,In0.18Ru0.82O2-450,1.500334613,0.5,0,75.00418196,24.99581804,0,160,720,0,0,0,0,0,450,5,240,0,0,0,1,0.275,0,0,0,5,1,206,206 ,,
10.1039/C8TA04886J,,,,,Cu,Ru,Ir,CIS@Ir18Ru82,0.15,0.123,0.027,50,41,9,240,60,1,0,1,0,0,25,0,0,0,0,0,0.1,0.012,0.06,1,0,10,,232.55076,233 ,,
10.1039/C8TA04886J,,,,,Cu,Ru,Ir,CIS@Ir34Ru66,0.15,0.099,0.051,50,33,17,240,60,1,0,1,0,0,25,0,0,0,0,0,0.1,0.012,0.06,1,0,10,,225.86681,226 ,,
10.1039/C8TA04886J,,,,,Cu,Ru,Ir,CIS@Ir48Ru52,0.15,0.078,0.072,50,26,24,240,60,1,0,1,0,0,25,0,0,0,0,0,0.1,0.012,0.06,1,0,10,,244.22845,244 ,,
10.1039/C8TA04886J,,,,,Cu,Ir,Ru,CIS@Ir67Ru33,0.15,0.1005,0.0495,50,33.5,16.5,240,60,1,0,1,0,0,25,0,0,0,0,0,0.1,0.012,0.06,1,0,10,,267.66067,268 ,,
10.1039/C8TA04886J,,,,,Cu,Ir,Ru,CIS@Ir82Ru18,0.15,0.123,0.027,50,41,9,240,60,1,0,1,0,0,25,0,0,0,0,0,0.1,0.012,0.06,1,0,10,,271.42519,271 ,,
10.1039/C8TA04886J,,,,,Ir,None,None,CIS@Ir,0.15,0.125,0,54.54545455,45.45454545,0,240,60,1,0,1,0,0,25,0,0,0,0,0,0.1,0.012,0.06,1,0,10,,306.91924,307 ,,
10.1016/j.jechem.2021.09.016,,,,,Sr,Ir,None,2D-SIO,10.59,0.17,0,98.42007435,1.579925651,0,180,720,0,0,0,0,0,700,3,720,0,0,0,0.1,0.21,0,0,0,1,1,243,243 ,,
10.1016/j.jechem.2021.09.016,,,,,Sr,Ir,None,SS-SIO,0.52,0.52,0,50,50,0,25,60,1,0,0,0,1,1150,5,60,0,0,0,0.1,0.21,0,0,0,1,1,310,310 ,,
10.1002/adma.201801351,,,,,Ru,None,None,S-300,100,0,0,100,0,0,25,1440,0,0,0,0,0,300,10,240,0,0,0,1,0.275,0,0,0,5,1,188,188 ,,
10.1002/adma.201801351,,,,,Ru,None,None,S-400,100,0,0,100,0,0,25,1440,0,0,0,0,0,400,10,240,0,0,0,1,0.275,0,0,0,5,1,201,201 ,,
10.1002/adma.201801351,,,,,Ru,None,None,S-500,100,0,0,100,0,0,25,1440,0,0,0,0,0,500,10,240,0,0,0,1,0.275,0,0,0,5,1,230,230 ,,
10.1002/adma.201801351,,,,,Ru,None,None,S-600,100,0,0,100,0,0,25,1440,0,0,0,0,0,600,10,240,0,0,0,1,0.275,0,0,0,5,1,367,367 ,,
10.1021/acsami.0c08358,,,,,Ir,Fe,None,Ir@Fe-MF-1,0.081300813,0.057142857,0,58.72483221,41.27516779,0,150,720,0,0,0,0,0,400,,360,0,0,0,0.1,0.1716,0.0284,0,1,10,,312.02413,312 ,,
10.1021/acsami.0c08358,,,,,Fe,Ir,None,Ir@Fe-MF-2,0.114285714,0.081300813,0,58.43230404,41.56769596,0,150,720,0,0,0,0,0,400,,360,0,0,0,0.1,0.1716,0.0284,0,1,10,,260.95085,261 ,,
10.1021/acsami.0c08358,,,,,Ir,None,None,IrO2,100,0,0,100,0,0,150,720,0,0,0,0,0,600,,360,0,0,0,0.1,0.2,0,0,1,10,,339.41316,339 ,,
10.1002/aenm.201903137,,,,,Co,S,None,Co9S8@C,5.851755527,5.851755527,0,50,50,0,200,30,0,0,0,0,0,200,,1440,0,0,0,1,0.85,0.15,0,1,5,1,570,570 ,,
10.1002/aenm.201903137,,,,,Co,S,None,Co9S8,5.851755527,5.851755527,0,50,50,0,200,30,0,0,0,0,0,200,,1440,0,0,0,1,1,0,0,1,5,1,870,870 ,,
10.1002/aenm.201903137,,,,,Co,S,Mo,Mo-Co9S8@C,5.851755527,5.851755527,0.045307443,49.80718298,49.80718298,0.38563404,200,30,0,0,0,0,0,200,,1440,0,0,0,1,0.85,0.15,0,1,5,1,540,540 ,,
10.1002/aenm.201903137,,,,,Co,S,Mo,Mo-Co9S8,5.851755527,5.851755527,0.045307443,49.80718298,49.80718298,0.38563404,200,1440,0,0,0,0,0,200,,1440,0,0,0,1,1,0,0,1,5,1,380,380 ,,
10.1002/aenm.201903137,,,,,Co,S,Mo,Mo-Co9S8@C,5.851755527,5.851755527,0.045307443,49.80718298,49.80718298,0.38563404,200,60,0,0,0,0,0,200,,1440,0,0,0,1,0.85,0.15,0,1,5,1,520,520 ,,
10.1002/aenm.201903137,,,,,Co,S,Mo,Mo-Co9S8@C,5.851755527,5.851755527,0.045307443,49.80718298,49.80718298,0.38563404,200,120,0,0,0,0,0,200,,1440,0,0,0,1,0.85,0.15,0,1,5,1,510,510 ,,
10.1002/aenm.201903137,,,,,Co,S,Mo,Mo-Co9S8@C,5.851755527,5.851755527,0.045307443,49.80718298,49.80718298,0.38563404,200,180,0,0,0,0,0,200,,1440,0,0,0,1,0.85,0.15,0,1,5,1,500,500 ,,
10.1002/aenm.201903137,,,,,Co,S,Mo,Mo-Co9S8@C,5.851755527,5.851755527,0.045307443,49.80718298,49.80718298,0.38563404,200,270,0,0,0,0,0,200,,1440,0,0,0,1,0.85,0.15,0,1,5,1,490,490 ,,
10.1002/aenm.201903137,,,,,Co,S,Mo,Mo-Co9S8@C,5.851755527,5.851755527,0.045307443,49.80718298,49.80718298,0.38563404,200,360,0,0,0,0,0,200,,1440,0,0,0,1,0.85,0.15,0,1,5,1,450,450 ,,
10.1002/aenm.201903137,,,,,Co,S,Mo,Mo-Co9S8@C,5.851755527,5.851755527,0.045307443,49.80718298,49.80718298,0.38563404,200,720,0,0,0,0,0,200,,1440,0,0,0,1,0.85,0.15,0,1,5,1,410,410 ,,
