Repository: zwyu-ai/BO-Tutorial-for-Sci

# Bayesian Optimisation Tutorial for Scientific Discovery

This repository accompanies a tutorial on Bayesian Optimisation (BO) for experimental and computational scientists. It shows how BO can be used to formalise the classic scientific cycle of hypothesise–experiment–update by:

- Framing scientific discovery problems as optimisation tasks over a design space
- Building probabilistic surrogate models (Gaussian processes and related models)
- Designing acquisition functions to select informative, high‑value experiments
- Demonstrating end‑to‑end BO workflows on real scientific case studies

The material is tiered so that different readers can enter at the right level:

File: datasets/OER/OER.csv (part 2 of 6)
DOI,,,,,Metal_1,Metal_2,Metal_3,Sample Name,Metal_1_Amount,Metal_2_Amount,Metal_3_Amount,Metal_1_Proportion,Metal_2_Proportion,Metal_3_Proportion,Hydrothermal Temp degree,Hydrothermal Time min,Hydrothermal Strring,Strong Reductant in liquid,Weak Reductant in liquid,Mixed in solid or liquired,Acid wash or not,Annealing Temp degree,Annealing Rising Rtae degree min-1,Annealing Time min,Annealing Stirring,Annealing Inert,Annealing Reductive,Proton Concentration M,Catalyst_Loading mg cm -2,Support Material Loading mg cm -2,support not carbon,Glassy Carbon_0/Carbon Paper_1,Scanning Speed mV s-1,O2 saturated/1 for yes,Overpotential mV @10 mA cm-2 (raw),Overpotential mV @10 mA cm-2,,
10.1002/aenm.201903137,,,,,Co,S,Mo,Mo-Co9S8@C,5.851755527,5.851755527,0.045307443,49.80718298,49.80718298,0.38563404,200,1440,0,0,0,0,0,200,,1440,0,0,0,1,0.85,0.15,0,1,5,1,370,370 ,,
10.1002/aenm.201903137,,,,,Co,S,Mo,Mo-Co9S8@C,5.851755527,5.851755527,0.045307443,49.80718298,49.80718298,0.38563404,200,2880,0,0,0,0,0,200,,1440,0,0,0,1,0.85,0.15,0,1,5,1,480,480 ,,
10.1002/aenm.201903137,,,,,Co,S,Mo,Mo-Co9S8@C,5.851755527,5.851755527,0.022653722,49.90340524,49.90340524,0.193189522,200,1440,0,0,0,0,0,200,,1440,0,0,0,1,0.85,0.15,0,1,5,1,513.11085,513 ,,
10.1002/aenm.201903137,,,,,Co,S,Mo,Mo-Co9S8@C,5.851755527,5.851755527,0.090614887,49.61584738,49.61584738,0.768305233,200,1440,0,0,0,0,0,200,,1440,0,0,0,1,0.85,0.15,0,1,5,1,562.69647,563 ,,
10.1021/acscatal.0c04117,,,,,Ir,Ru,None,RuIr,0.205312022,0.199645075,0,50.69969717,49.30030283,0,180,30,1,0,0,0,0,550,,30,0,1,0,1,0.05,0,0,0,5,0,333.49599,333 ,,
10.1021/acscatal.0c04117,,,,,Ir,Ru,Co,RuIr@CoNC,0.205312022,0.199645075,0.065263158,43.66294726,42.45777869,13.87927405,180,30,1,0,0,0,0,550,,30,0,1,0,1,0.05,0.094927,0,0,5,0,225.31287,225 ,,
10.1021/acscatal.0c04117,,,,,Ir,Ru,Co,RuIr@CoNC-750,0.205312022,0.199645075,0.065263158,43.66294726,42.45777869,13.87927405,180,30,1,0,0,0,0,750,,30,0,1,0,1,0.05,0.12857142,0,0,5,0,266,266 ,,
10.1021/acscatal.0c04117,,,,,Ir,Ru,None,RuIr@XC-72,0.205312022,0.199645075,0,50.69969717,49.30030283,0,180,30,1,0,0,0,0,550,,30,0,1,0,1,0.05,0.0618568,0,0,5,0,281,281 ,,
10.1021/acscatal.0c04117,,,,,Ir,Ru,None,RuIr,0.205312022,0.199645075,0,50.69969717,49.30030283,0,180,30,1,0,0,0,0,550,,30,0,1,0,0.1,0.05,0,0,0,5,0,448.43972,448 ,,
10.1021/acscatal.0c04117,,,,,Ir,Ru,Co,RuIr@CoNC,0.205312022,0.199645075,0.065263158,43.66294726,42.45777869,13.87927405,180,30,1,0,0,0,0,550,,30,0,1,0,0.1,0.05,0.094927,0,0,5,0,238.63452,239 ,,
10.1021/acscatal.0c04117,,,,,Ir,Ru,Co,RuIr@CoNC-750,0.205312022,0.199645075,0.065263158,43.66294726,42.45777869,13.87927405,180,30,1,0,0,0,0,750,,30,0,1,0,0.1,0.05,0.12857142,0,0,5,0,290,290 ,,
10.1021/acscatal.0c04117,,,,,Ir,Ru,None,RuIr@XC-72,0.205312022,0.199645075,0,50.69969717,49.30030283,0,180,30,1,0,0,0,0,550,,30,0,1,0,0.1,0.05,0.0618568,0,0,5,0,318.64077,319 ,,
10.1002/adfm.201803722,,,,,Ru,None,None,Ru NWs,97.9,2.1,0,97.9,2.1,0,180,180,1,0,1,0,0,25,0,0,0,0,0,1,0.1632648,0.0408162,0,0,5,,234.19267,234 ,,
10.1002/adfm.201803722,,,,,Ir,None,None,Ir NWs,99.1,0.9,0,99.1,0.9,0,180,180,1,0,1,0,0,25,0,0,0,0,0,1,0.1632648,0.0408162,0,0,5,,312.24681,312 ,,
10.1002/adfm.201803722,,,,,Pt,None,None,Pt NWs,97.4,2.6,0,97.4,2.6,0,180,180,1,0,1,0,0,25,0,0,0,0,0,1,0.1632648,0.0408162,0,0,5,,545.2014,545 ,,
10.1002/adfm.201803722,,,,,Rh,None,None,Rh NWs,97.5,2.5,0,97.5,2.5,0,180,180,1,0,1,0,0,25,0,0,0,0,0,1,0.1632648,0.0408162,0,0,5,,320.39946,320 ,,
10.1002/adfm.201803722,,,,,Ru,None,None,Ru NWs,97.9,2.1,0,97.9,2.1,0,180,180,1,0,1,0,0,25,0,0,0,0,0,0.1,0.1632648,0.0408162,0,0,5,,259.65457,260 ,,
10.1002/adfm.201803722,,,,,Ir,None,None,Ir NWs,99.1,0.9,0,99.1,0.9,0,180,180,1,0,1,0,0,25,0,0,0,0,0,0.1,0.1632648,0.0408162,0,0,5,,341.42017,341 ,,
10.1002/adfm.201803722,,,,,Pt,None,None,Pt NWs,97.4,2.6,0,97.4,2.6,0,180,180,1,0,1,0,0,25,0,0,0,0,0,0.1,0.1632648,0.0408162,0,0,5,,471.71529,472 ,,
10.1002/adfm.201803722,,,,,Rh,None,None,Rh NWs,97.5,2.5,0,97.5,2.5,0,180,180,1,0,1,0,0,25,0,0,0,0,0,0.1,0.1632648,0.0408162,0,0,5,,483.51651,484 ,,
10.1002/adfm.201803722,,,,,Ru,None,None,Ru NWs,97.9,2.1,0,97.9,2.1,0,180,180,1,0,1,0,0,25,0,0,0,0,0,1,0.1632648,0.0408162,0,0,5,,234.19267,234 ,,
10.1016/j.electacta.2012.12.034,,,,,Ir,None,None,IrO2/C-250,100,0,0,100,0,0,80,2880,1,0,1,0,0,250,,30,0,0,0,0.1,0.05,0.15,0,0,10,1,285.90151,286 ,,
10.1016/j.electacta.2012.12.034,,,,,Ir,None,None,IrO2/C-350,100,0,0,100,0,0,80,2880,1,0,1,0,0,250,,30,0,0,0,0.1,0.05,0.15,0,0,10,1,298.73029,299 ,,
10.1016/j.electacta.2012.12.034,,,,,Ir,None,None,IrO2/C-450,100,0,0,100,0,0,80,2880,1,0,1,0,0,250,,30,0,0,0,0.1,0.05,0.15,0,0,10,1,314.98008,315 ,,
10.1039/D1QI01361K,,,,,Ir,La,Ba,BaIrO 2.937 /La 3 IrO 7,1,1,1,33.33333333,33.33333333,33.33333333,25,,1,0,0,0,0,1200,2,240,0,0,0,0.1,1,0,0,0,5,,301.90244,302 ,,
10.1039/D1QI01361K,,,,,Ba,Ir,La,BaIrO 2.937 /La 3 IrO 7,2,1,1,50,25,25,25,,1,0,0,0,0,1200,2,240,0,0,0,0.1,1,0,0,0,5,,312.41239,312 ,,
10.1039/D1QI01361K,,,,,Ir,La,Ba,BaIrO 2.937 /La 3 IrO 7,1,1,0.5,40,40,20,25,,1,0,0,0,0,1200,2,240,0,0,0,0.1,1,0,0,0,5,,342.59698,343 ,,
10.1039/D1QI01361K,,,,,Ir,La,Ba,BaIrO 2.937 /La 3 IrO 7,1,1,1,33.33333333,33.33333333,33.33333333,25,,1,0,0,0,0,1000,2,240,0,0,0,0.1,1,0,0,0,5,,316.94889,317 ,,
10.1039/D1QI01361K,,,,,Ir,La,Ba,BaIrO 2.937 /La 3 IrO 7,1,1,1,33.33333333,33.33333333,33.33333333,25,,1,0,0,0,0,1400,2,240,0,0,0,0.1,1,0,0,0,5,,310.02444,310 ,,
10.1038/s41467-017-01734-7,,,,,Os,Ir,None,Ir25Os75,75,25,0,75,25,0,220,120,1,0,0,0,0,1100,,10,0,0,1,0.1,,0,0,0,10,0,302.66133,303 ,,
10.1038/s41467-017-01734-7,,,,,Os,Ir,None,Ir50Os50,50,50,0,50,50,0,220,120,1,0,0,0,0,1100,,10,0,0,1,0.1,,0,0,0,10,0,344.52796,345 ,,
10.1038/s41467-017-01734-7,,,,,Os,Ir,None,Ir17Os83,17,83,0,17,83,0,220,120,1,0,0,0,0,1100,,10,0,0,1,0.1,,0,0,0,10,0,363.33246,363 ,,
10.1038/s41467-017-01734-7,,,,,Or,Ir,None,Ir9Os91,91,9,0,91,9,0,220,120,1,0,0,0,0,1100,,10,0,0,1,0.1,,0,0,0,10,0,361.41653,361 ,,
10.1038/s41467-017-01734-7,,,,,Ir,Os,None,Ir75Os25,75,25,0,75,25,0,220,120,1,0,0,0,0,1100,,10,0,0,1,0.1,,0,0,0,10,0,369.08025,369 ,,
10.1002/anie.202202519,,,,,W,Ru,None,Ru-WC,0.337463241,0.048209034,0,87.5,12.5,0,60,120,1,0,0,0,0,780,3,600,0,1,0,1,0.001446309,0.019514691,1,0,5,,347.27977,347 ,,
10.1002/anie.202202519,,,,,W,Ru,None,Ru-WC,0.337463241,0.048209034,0,87.5,12.5,0,60,120,1,0,0,0,0,780,3,600,0,1,0,1,0.002121957,0.028631043,1,0,5,,339.23276,339 ,,
10.1002/anie.202202519,,,,,W,Ru,None,Ru-WC,0.337463241,0.048209034,0,87.5,12.5,0,60,120,1,0,0,0,0,780,3,600,0,1,0,1,0.00302634,0.04083366,1,0,5,,334.52836,335 ,,
10.1002/anie.202202519,,,,,W,Ru,None,Ru-WC,0.337463241,0.048209034,0,87.5,12.5,0,60,120,1,0,0,0,0,780,3,600,0,1,0,1,0.004986423,0.067280577,1,0,5,,323.75774,324 ,,
10.1021/cm302468b,,,,,Ir,Bi,None,Bi2Ir2O7,2,2,0,50,50,0,240,7200,0,0,0,0,0,25,0,0,0,0,0,2,0.402,0,0,0,1,0,318,318 ,,
10.1039/D0EE01960G,,,,,Ru,None,None,RuO2 NSs,100,0,0,100,0,0,25,0,0,0,0,0,0,350,700,3,0,0,0,1,0.03125,0,0,0,10,1,235.42416,235 ,,
10.1039/D0EE01960G,,,,,Ru,None,None,RuO2 NSs,100,0,0,100,0,0,25,0,0,0,0,0,0,350,700,3,0,0,0,1,0.0615,0,0,0,10,1,221.9431,222 ,,
10.1039/D0EE01960G,,,,,Ru,None,None,RuO2 NSs,100,0,0,100,0,0,25,0,0,0,0,0,0,350,700,3,0,0,0,1,0.125,0,0,0,10,1,210.41897,210 ,,
10.1039/D0EE01960G,,,,,Ru,None,None,RuO2 NSs,100,0,0,100,0,0,25,0,0,0,0,0,0,350,700,3,0,0,0,1,0.25,0,0,0,10,1,199.11227,199 ,,
10.1039/D0EE01960G,,,,,Ru,None,None,RuO2 NSs,100,0,0,100,0,0,25,0,0,0,0,0,0,350,700,3,0,0,0,1,0.375,0,0,0,10,1,190.41481,190 ,,
10.1039/D0EE01960G,,,,,Ru,None,None,Annealed RuO2 NSs,100,0,0,100,0,0,25,0,0,0,0,0,0,350,,180,0,0,0,1,0.125,0,0,0,10,1,221,221 ,,
10.1007/s40843-021-1687-5,,,,,Ir,None,None,Ir-0B,0.023529412,0,0,100,0,0,90,600,0,0,0,0,0,25,0,0,0,0,0,0.1,0.0051,0,0,0,5,1,328,328 ,,
10.1007/s40843-021-1687-5,,,,,Ir,B,None,Ir-12B,0.066352598,0.05352364,0,55.35091791,44.64908209,0,90,600,0,0,0,0,0,25,0,0,0,0,0,0.1,0.0051,0,0,0,5,1,292,292 ,,
10.1007/s40843-021-1687-5,,,,,Ir,B,None,Ir-12B,0.066352598,0.05352364,0,55.35091791,44.64908209,0,90,600,0,0,0,0,0,25,0,0,0,0,0,0.1,0.0102,0,0,0,5,1,276,276 ,,
10.1007/s40843-021-1687-5,,,,,Ir,B,None,Ir-12B,0.066352598,0.05352364,0,55.35091791,44.64908209,0,90,600,0,0,0,0,0,25,0,0,0,0,0,0.1,0.051,0,0,0,5,1,256,256 ,,
10.1007/s40843-021-1687-5,,,,,Ru,None,None,Ru-0B,0.023529412,0,0,100,0,0,90,600,0,0,0,0,0,25,0,0,0,0,0,0.1,0.0051,0,0,0,5,1,239.98775,240 ,,
10.1007/s40843-021-1687-5,,,,,Ru,B,None,Ru-12B,0.066352598,0.05352364,0,55.35091791,44.64908209,0,90,600,0,0,0,0,0,25,0,0,0,0,0,0.1,0.0051,0,0,0,5,1,228.8794,229 ,,
10.1021/jacs.8b11456,,,,,Li,Ir,None,Li–IrOx,119.047619,0.710227273,0,99.40694719,0.59305281,0,90,480,1,0,0,0,0,400,,120,0,0,0,1,0.125,0,0,0,10,0,294.81772,295 ,,
10.1021/jacs.8b11456,,,,,Na,Ir,None,Na–IrOx,86.20689655,0.710227273,0,99.18286841,0.817131586,0,90,480,1,0,0,0,0,400,,120,0,0,0,1,0.125,0,0,0,10,0,312.01245,312 ,,
10.1021/jacs.8b11456,,,,,K,Ir,None,K–IrOx,67.56756757,0.710227273,0,98.95979758,1.040202418,0,90,480,1,0,0,0,0,400,,120,0,0,0,1,0.125,0,0,0,10,0,377.32084,377 ,,
10.1021/jacs.8b11456,,,,,Li,Ir,None,Li–IrOx,119.047619,0.710227273,0,99.40694719,0.59305281,0,90,480,1,0,0,0,0,400,,120,0,0,0,1,0.025,0,0,0,10,0,338.27243,338 ,,
10.1021/jacs.8b11456,,,,,Li,Ir,None,Li–IrOx,119.047619,0.710227273,0,99.40694719,0.59305281,0,90,480,1,0,0,0,0,400,,120,0,0,0,1,0.05,0,0,0,10,0,311.62162,312 ,,
10.1021/jacs.8b11456,,,,,Li,Ir,None,Li–IrOx,119.047619,0.710227273,0,99.40694719,0.59305281,0,90,480,1,0,0,0,0,400,,120,0,0,0,1,0.25,0,0,0,10,0,272.58914,273 ,,
10.1021/jacs.8b11456,,,,,Li,Ir,None,Li–IrOx,119.047619,0.710227273,0,99.40694719,0.59305281,0,90,480,1,0,0,0,0,400,,120,0,0,0,1,0.5,0,0,0,10,0,265.64332,266 ,,
10.1016/j.jcis.2018.06.014,,,,,Ir,None,None,Ir@HEDP/CNB,100,0,0,100,0,0,160,720,0,0,0,0,0,25,0,0,0,0,0,0.1,0.02140127,0.0856,0,0,5,0,290,290 ,,
10.1021/acsami.0c00389,,,,,Ir,Ce,None,Ce0.15-Ir@NPC,85,15,0,85,15,0,25,1440,1,0,0,0,0,500,,60,0,0,0,1,0.024,0.376,0,1,5,0,270,270 ,,
10.1021/acsami.0c00389,,,,,Ir,Ce,None,Ce0.2-Ir@NPC,80,20,0,80,20,0,25,1440,1,0,0,0,0,500,,60,0,0,0,1,0.024,0.376,0,1,5,0,224,224 ,,
10.1021/acsami.0c00389,,,,,Ir,Ce,None,Ce0.25-Ir@NPC,75,25,0,75,25,0,25,1440,1,0,0,0,0,500,,60,0,0,0,1,0.024,0.376,0,1,5,0,238,238 ,,
10.1002/adfm.202200131,,,,,Ru,Mn,None,RuMn,1,1,0,50,50,0,25,480,1,0,0,0,0,800,5,420,0,0,0,1,0.2,0,0,1,5,0,239,239 ,,
10.1002/er.6204,,,,,Ir,Pt,None,Ir-Pt,9,1,0,90,10,0,25,720,1,0,0,0,0,550,0.75,120,0,0,0,1,0.1,0,0,1,50,,378.83835,379 ,,
10.1002/er.6204,,,,,Ir,Pt,None,Ir-Pt,7,3,0,70,30,0,25,720,1,0,0,0,0,550,0.75,120,0,0,0,1,0.1,0,0,1,50,,427.2333,427 ,,
10.1002/er.6204,,,,,Ir,Pt,None,Ir-Pt,5,5,0,50,50,0,25,720,1,0,0,0,0,550,0.75,120,0,0,0,1,0.1,0,0,1,50,,445.78469,446 ,,
10.1002/er.6204,,,,,Pt,Ir,None,Ir-Pt,7,3,0,70,30,0,25,720,1,0,0,0,0,550,0.75,120,0,0,0,1,0.1,0,0,1,50,,443.56659,444 ,,
10.1002/er.6204,,,,,Pt,Ir,None,Ir-Pt,9,1,0,90,10,0,25,720,1,0,0,0,0,550,0.75,120,0,0,0,1,0.1,0,0,1,50,,393.15519,393 ,,
10.1002/er.6204,,,,,Ir,None,None,IrO2,10,0,0,100,0,0,25,720,1,0,0,0,0,550,0.75,120,0,0,0,1,0.1,0,0,1,50,,403.03582,403 ,,
10.1016/j.chempr.2018.11.010,,,,,Ru,Ir,None,Ru@IrO x,0.200803213,0.188515878,0,51.5780545,48.4219455,0,198,90,1,0,1,0,0,25,0,0,0,0,0,0.1,0.050955,0,0,0,5,0,283.90872,284 ,,
10.1016/j.chempr.2018.11.010,,,,,Ir,Ru,None,RuIrOx,0.188515878,0.183637377,0,50.65544242,49.34455758,0,198,180,1,0,1,0,0,25,0,0,0,0,0,0.1,0.050955,0,0,0,5,0,342.06473,342 ,,
10.1038/s41467-018-08144-3,,,,,Cr,Ru,None,Cr0.6Ru0.4O2,6,4,0,60,40,0,25,1080,1,0,0,0,0,450,5,240,0,0,0,1,0.283085,0.283085,0,0,5,1,178.38895,178 ,,
10.1038/s41467-018-08144-3,,,,,Cr,Ru,None,Cr0.6Ru0.4O2,6,4,0,60,40,0,25,1080,1,0,0,0,0,500,5,240,0,0,0,1,0.283085,0.283085,0,0,5,1,176.25834,176 ,,
10.1038/s41467-018-08144-3,,,,,Cr,Ru,None,Cr0.6Ru0.4O2,6,4,0,60,40,0,25,1080,1,0,0,0,0,550,5,240,0,0,0,1,0.283085,0.283085,0,0,5,1,180.65273,181 ,,
10.1038/s41467-018-08144-3,,,,,Cr,Ru,None,Cr0.6Ru0.4O2,6,4,0,60,40,0,25,1080,1,0,0,0,0,600,5,240,0,0,0,1,0.283085,0.283085,0,0,5,1,187.17773,187 ,,
10.1038/s41467-018-08144-3,,,,,Cr,Ru,None,Cr0.6Ru0.4O2,6,4,0,60,40,0,25,1080,1,0,0,0,0,650,5,240,0,0,0,1,0.283085,0.283085,0,0,5,1,203.82313,204 ,,
10.1002/adfm.201604688,,,,,Cu,Ir,Co,Co-IrCu ON,1.1984375,0.108333333,0.042372881,88.8294914,8.029784533,3.140724068,270,30,0,0,1,0,0,25,0,0,0,0,0,0.1,0.096153846,0.384615385,0,0,10,,304,304 ,,
10.1002/adfm.201604688,,,,,Cu,Ir,Co,Co-IrCu ONC,1.1328125,0.111979167,0.101694915,84.13099062,8.316396774,7.552612601,270,30,0,0,1,0,0,25,0,0,0,0,0,0.1,0.093023256,0.372093023,0,0,10,,293,293 ,,
10.1039/C9CC01369E,,,,,Fe,Co,None,Co0.02Fe0.98,4,1,0,80,20,0,25,,1,0,0,0,0,450,,30,0,0,0,1,1,0,0,1,10,,709.92816,710 ,,
10.1039/C9CC01369E,,,,,Fe,Co,None,Co0.05Fe0.95,3,2,0,60,40,0,25,,1,0,0,0,0,450,,30,0,0,0,1,1,0,0,1,10,,652.68854,653 ,,
10.1039/C9CC01369E,,,,,Co,Fe,None,Co0.12Fe0.88,4,1,0,80,20,0,25,,1,0,0,0,0,450,,30,0,0,0,1,1,0,0,1,10,,586.56691,587 ,,
10.1039/C7SE00113D,,,,,Ir,None,None,Ir/C,1,0,0,100,0,0,280,120,1,0,1,0,0,25,0,0,0,0,0,1,5,0.458598,0,0,5,1,316.12756,316 ,,
10.1039/C7SE00113D,,,,,Ir,Fe,None,Ir1Fe0.11/C,3,1,0,75,25,0,280,120,1,0,1,0,0,25,0,0,0,0,0,1,5,0.458598,0,0,5,1,286.90929,287 ,,
10.1039/C7SE00113D,,,,,Ir,Fe,None,Ir1Fe0.41/C,1,1,0,50,50,0,280,120,1,0,1,0,0,25,0,0,0,0,0,1,5,0.458598,0,0,5,1,278.81266,279 ,,
10.1039/C7SE00113D,,,,,Fe,Ir,None,Ir1Fe1.47/C,3,1,0,75,25,0,280,120,1,0,1,0,0,25,0,0,0,0,0,1,5,0.458598,0,0,5,1,296.062,296 ,,
10.1039/C7TA08982A,,,,,Ir,None,None,Ir/C,1,0,0,100,0,0,300,120,0,0,1,0,0,25,0,0,0,0,0,0.5,0.092,0.368,0,0,5,,336.29583,336 ,,
10.1039/C7TA08982A,,,,,Ir,Ni,None,IrNi0.68/C,1,1,0,50,50,0,300,120,0,0,1,0,0,25,0,0,0,0,0,0.5,0.111224167,0.444896667,0,0,5,,318.55286,319 ,,
10.1039/C7TA08982A,,,,,Ir,Ni,Fe,IrNi0.7Fe0.52/C,1,1,0.5,40,40,20,300,120,0,0,1,0,0,25,0,0,0,0,0,0.5,0.125742917,0.502971667,0,0,5,,304.39104,304 ,,
10.1039/C7TA08982A,,,,,Ir,Ni,Fe,IrNi0.57Fe0.82/C,1,1,1,33.33333333,33.33333333,33.33333333,300,120,0,0,1,0,0,25,0,0,0,0,0,0.5,0.130117708,0.520470833,0,0,5,,286.24112,286 ,,
10.1039/C7TA08982A,,,,,Fe,Ir,Ni,IrNi0.46Fe1.59/C,2,1,1,50,25,25,300,120,0,0,1,0,0,25,0,0,0,0,0,0.5,0.147669583,0.590678333,0,0,5,,299.996,300 ,,
10.1002/adma.202105308,,,,,Ru,Mn,None,RuMn-250,0.037539299,0.007692702,0,82.9927883,17.0072117,0,230,180,0,0,1,0,0,25,0,0,0,0,0,1,0.10191,0.203,0,0,5,0,235.34475,235 ,,
10.1002/adma.202105308,,,,,Ru,Mn,None,RuMn-350,0.037539299,0.007692702,0,82.9927883,17.0072117,0,230,180,0,0,1,0,0,25,0,0,0,0,0,1,0.10191,0.203,0,0,5,0,200.83067,201 ,,
10.1002/adma.202105308,,,,,Ru,Mn,None,RuMn-450,0.037539299,0.007692702,0,82.9927883,17.0072117,0,230,180,0,0,1,0,0,25,0,0,0,0,0,1,0.10191,0.203,0,0,5,0,224.00096,224 ,,
10.1021/acsami.6b12984,,,,,Ru,None,None,3×RuO2@SiO2[250],1,0,0,100,0,0,-77,2,0,0,0,0,0,250,2,,0,0,0,6,0.75,0,0,1,1,1,297,297 ,,
10.1021/acsami.6b12984,,,,,Ru,None,None,3×RuO2@SiO2[300],1,0,0,100,0,0,-77,2,0,0,0,0,0,300,2,,0,0,0,6,0.75,0,0,1,1,1,313,313 ,,
10.1021/acsami.6b12984,,,,,Ru,None,None,1×RuO2@C@SiO2[300/Ar],1,0,0,100,0,0,-77,2,0,0,0,0,0,300,2,,0,1,0,6,0.43,0,0,1,1,1,282,282 ,,
10.1021/acsami.6b12984,,,,,Ru,None,None,2×RuO2@C@SiO2[300/Ar],1,0,0,100,0,0,-77,2,0,0,0,0,0,300,2,,0,1,0,6,0.74,0,0,1,1,1,270,270 ,,
10.1021/acsami.6b12984,,,,,Ru,None,None,2×RuO2@C@SiO2[350/Ar],1,0,0,100,0,0,-77,2,0,0,0,0,0,350,2,,0,1,0,6,0.72,0,0,1,1,1,273,273 ,,
10.1021/acsaem.9b01796,,,,,Mn,None,None,MnO2,1,0,0,100,0,0,160,720,0,0,0,0,0,25,0,0,0,0,0,1,0.3,0,0,1,10,,901.00736,901 ,,
10.1021/acsaem.9b01796,,,,,Mn,Nb,None,Mn0.9Nb0.1O2,0.9,0.1,0,90,10,0,25,60,1,0,0,0,0,400,10,240,0,0,0,1,0.3,0,0,1,10,,868.25575,868 ,,
10.1021/acsaem.9b01796,,,,,Mn,Nb,None,Mn0.8Nb0.2O2,0.8,0.2,0,80,20,0,25,60,1,0,0,0,0,400,10,240,0,0,0,1,0.3,0,0,1,10,,766.9962,767 ,,
10.1002/adfm.202007344,,,,,Ru,None,None,Ru NW,100,0,0,100,0,0,180,180,0,0,1,0,0,25,0,0,0,0,1,0.1,0.12,0.48,0,0,5,1,224,224 ,,
10.1002/adfm.202007344,,,,,Ru,None,None,Ru NS,100,0,0,100,0,0,180,780,0,0,1,0,0,25,0,0,0,0,0,0.1,0.12,0.48,0,0,5,1,236,236 ,,
10.1002/adfm.202007344,,,,,Ru,None,None,Ru NP,100,0,0,100,0,0,180,180,0,0,1,0,0,25,0,0,0,1,0,0.1,0.12,0.48,0,0,5,1,269,269 ,,
10.1039/D0CY00919A,,,,,Ir,None,None,IrO 2 -B-rGO-3.3,1,0,0,100,0,0,150,240,0,0,1,0,0,25,0,0,0,0,0,1,0.14,4.102424242,0,0,5,0,314,314 ,,
10.1039/D0CY00919A,,,,,Ir,None,None,IrO 2 -B-rGO-7.1,1,0,0,100,0,0,150,240,0,0,1,0,0,25,0,0,0,0,0,1,0.14,1.831830986,0,0,5,0,305,305 ,,
10.1039/D0CY00919A,,,,,Ir,None,None,IrO 2 -B-rGO-19.6,1,0,0,100,0,0,150,240,0,0,1,0,0,25,0,0,0,0,0,1,0.14,0.574285714,0,0,5,0,283,283 ,,
10.1021/acsaem.0c00139,,,,,Mn,Ir,Ce,Ce-Ir-ox/Mn-1,0.344827586,0.098292173,0.02,74.45754127,21.22392134,4.318537394,150,720,0,0,0,0,0,400,,300,0,0,0,0.1,0.081241565,0.118758435,1,1,10,,324.71026,325 ,,
10.1021/acsaem.0c00139,,,,,Mn,Ir,Ce,Ce-Ir-ox/Mn-2,0.344827586,0.098292173,0.04,71.37517754,20.34530187,8.279520595,150,720,0,0,0,0,0,400,,300,0,0,0,0.1,0.075942783,0.124057217,1,1,10,,311.44367,311 ,,
10.1021/acsaem.0c00139,,,,,Mn,Ir,Ce,Ce-Ir-ox/Mn-3,0.344827586,0.098292173,0.06,68.53787385,19.5365361,11.92559005,150,720,0,0,0,0,0,400,,300,0,0,0,0.1,0.070712401,0.129287599,1,1,10,,296.48536,296 ,,
10.1021/acsaem.0c00139,,,,,Mn,Ir,Ce,Ce-Ir-ox/Mn-4,0.344827586,0.098292173,0.08,65.91752267,18.78961207,15.29286526,150,720,0,0,0,0,0,400,,300,0,0,0,0.1,0.065425532,0.134574468,1,1,10,,272.71233,273 ,,
10.1021/acs.jpcc.1c07760,,,,,Y,Ir,None,Y 2 Ir 2 O 7,1.2,1,0,54.54545455,45.45454545,0,80,420,1,0,0,0,0,550,2,120,0,0,0,1,0.026315789,0.026315789,0,0,10,,417,417 ,,
10.1021/acs.jpcc.1c07760,,,,,Y,Ir,None,Y 2 Ir 2 O 7,1.2,1,0,54.54545455,45.45454545,0,80,420,1,0,0,0,0,550,2,120,0,0,0,0.1,0.026315789,0.026315789,0,0,10,,354,354 ,,
10.1016/j.electacta.2020.136160,,,,,Co,None,None,CRO-0,1,0,0,100,0,0,25,,1,0,0,0,0,600,,180,0,1,0,0.1,0.254777,0.028308,0,0,10,0,484.94907,485 ,,
10.1016/j.electacta.2020.136160,,,,,Co,Ru,None,CRO-8,1.389830508,0.079207921,0,94.60817912,5.391820882,0,25,,1,0,0,0,0,600,,180,0,1,0,0.1,0.254777,0.028308,0,0,10,0,389.69515,390 ,,
10.1016/j.electacta.2020.136160,,,,,Co,Ru,None,CRO-16,1.084745763,0.158415842,0,87.25701944,12.74298056,0,25,,1,0,0,0,0,600,,180,0,1,0,0.1,0.254777,0.028308,0,0,10,0,322.97605,323 ,,
10.1016/j.electacta.2020.136160,,,,,Co,Ru,None,CRO-24,0.949152542,0.237623762,0,79.97737557,20.02262443,0,25,,1,0,0,0,0,600,,180,0,1,0,0.1,0.254777,0.028308,0,0,10,0,339.8626,340 ,,
10.1016/j.electacta.2020.136160,,,,,Co,Ru,None,CRO-32,0.813559322,0.316831683,0,71.97149644,28.02850356,0,25,,1,0,0,0,0,600,,180,0,1,0,0.1,0.254777,0.028308,0,0,10,0,408.44267,408 ,,
10.1016/j.electacta.2020.136160,,,,,Co,Ru,None,CRO-16-150,1.084745763,0.158415842,0,87.25701944,12.74298056,0,25,,1,0,0,0,0,150,,180,0,1,0,0.1,0.254777,0.028308,0,0,10,0,319.74814,320 ,,
10.1016/j.electacta.2020.136160,,,,,Co,Ru,None,CRO-16-300,1.084745763,0.158415842,0,87.25701944,12.74298056,0,25,,1,0,0,0,0,300,,180,0,1,0,0.1,0.254777,0.028308,0,0,10,0,296.57928,297 ,,
10.1016/j.electacta.2020.136160,,,,,Co,Ru,None,CRO-16-400,1.084745763,0.158415842,0,87.25701944,12.74298056,0,25,,1,0,0,0,0,400,,180,0,1,0,0.1,0.254777,0.028308,0,0,10,0,351.19996,351 ,,
10.1016/j.electacta.2020.136160,,,,,Co,Ru,None,CRO-16-500,1.084745763,0.158415842,0,87.25701944,12.74298056,0,25,,1,0,0,0,0,500,,180,0,1,0,0.1,0.254777,0.028308,0,0,10,0,376.28328,376 ,,
10.1016/j.joule.2021.05.018,,,,,Mn,Ir,None,Ir-MnO2-0.51,0.518177083,0.009272727,0,98.24196974,1.758030259,0,25,2880,1,0,0,0,0,220,,360,0,0,0,1,4,0,0,1,1,0,288.2066,288 ,,
10.1016/j.joule.2021.05.018,,,,,Mn,Ir,None,Ir-MnO2-1.01,0.515572917,0.018363636,0,96.56070815,3.439291852,0,25,2880,1,0,0,0,0,220,,360,0,0,0,1,4,0,0,1,1,0,273.1752,273 ,,
10.1016/j.joule.2021.05.018,,,,,Mn,Ir,None,Ir-MnO2-2.15,0.509635417,0.039090909,0,92.87606458,7.123935422,0,25,2880,1,0,0,0,0,220,,360,0,0,0,1,4,0,0,1,1,0,252.72807,253 ,,
10.1016/j.joule.2021.05.018,,,,,Mn,Ir,None,Ir-MnO2-5.13,0.494114583,0.093272727,0,84.12074528,15.87925472,0,25,2880,1,0,0,0,0,220,,360,0,0,0,1,4,0,0,1,1,0,222.11265,222 ,,
10.1016/j.joule.2021.05.018,,,,,Mn,Ir,None,Ir-MnO2-11.83,0.45921875,0.215090909,0,68.10205724,31.89794276,0,25,2880,1,0,0,0,0,220,,360,0,0,0,1,4,0,0,1,1,0,241.60581,242 ,,
10.1016/j.joule.2021.05.018,,,,,Mn,Ir,None,Ir-MnO2-16.52,0.434791667,0.300363636,0,59.14283212,40.85716788,0,25,2880,1,0,0,0,0,220,,360,0,0,0,1,4,0,0,1,1,0,252.32296,252 ,,
10.1016/j.joule.2021.05.018,,,,,Mn,Ir,None,Ir-MnO2-18.79,0.42296875,0.341636364,0,55.31858765,44.68141235,0,25,2880,1,0,0,0,0,220,,360,0,0,0,1,4,0,0,1,1,0,263.07298,263 ,,
10.1002/aenm.201903038,,,,,Cu,Rh,None,RhCu NW-1,59.8,41.2,0,59.20792079,40.79207921,0,180,240,1,0,1,0,1,200,,240,0,1,0,1,0.1528662,0.1528662,0,0,5,0,391.02908,391 ,,
10.1002/aenm.201903038,,,,,Rh,Cu,None,RhCu NW-2,66.3,33.7,0,66.3,33.7,0,180,240,1,0,1,0,1,200,,240,0,1,0,1,0.1528662,0.1528662,0,0,5,0,375.19267,375 ,,
10.1002/aenm.201903038,,,,,Rh,Cu,None,RhCu NTs,76.26,23.74,0,76.26,23.74,0,180,240,1,0,1,0,1,200,,240,0,1,0,1,0.1528662,0.1528662,0,0,5,0,339.64874,340 ,,
10.1039/D1TA00158B,,,,,Ir,None,None,IrO 2 -BN-rGO,1,0,0,100,0,0,150,240,0,0,0,0,0,250,0,0,0,0,0,1,0.14,1.11,0,0,5,0,299,299 ,,
10.1038/s41467-020-18064-w,,,,,Ir,None,None,Ir-NSG,1,0,0,100,0,0,25,,1,0,0,1,0,800,2.5,60,0,1,0,0.1,0.02502,0.27498,0,0,1,0,264,264 ,,
10.1016/j.jallcom.2016.11.240,,,,,Ir,Sb,None,C0-ISS,10,10,0,50,50,0,80,5,0,0,0,0,0,550,10,5,0,0,0,1,2,0,0,1,5,1,420.19427,420 ,,
10.1016/j.jallcom.2016.11.240,,,,,Sb,Ir,Co,C3-ISS,10,7,3,50,35,15,80,5,0,0,0,0,0,550,10,5,0,0,0,1,2,0,0,1,5,1,432.63027,433 ,,
10.1016/j.jallcom.2016.11.240,,,,,Sb,Ir,Co,C5-ISS,10,5,5,50,25,25,80,5,0,0,0,0,0,550,10,5,0,0,0,1,2,0,0,1,5,1,409.64646,410 ,,
10.1016/j.jallcom.2016.11.240,,,,,Sb,Co,Ir,C7-ISS,10,7,3,50,35,15,80,5,0,0,0,0,0,550,10,5,0,0,0,1,2,0,0,1,5,1,416.54811,417 ,,
10.1002/smll.202108031,,,,,Ru,Ir,None,Ru2@Ir1-O,2,1,0,66.66666667,33.33333333,0,80,600,0,0,0,0,0,600,5,120,0,0,1,1,0.35,0.3577,0,0,10,1,250.72092,251 ,,
10.1002/smll.202108031,,,,,Ru,Ir,None,Ru@Ir-O,1,1,0,50,50,0,80,600,0,0,0,0,0,600,5,120,0,0,1,1,0.35,0.3619,0,0,10,1,241.49595,241 ,,
10.1002/smll.202108031,,,,,Ir,Ru,None,Ru1@Ir2-O,2,1,0,66.66666667,33.33333333,0,80,600,0,0,0,0,0,600,5,120,0,0,1,1,0.35,0.35105,0,0,10,1,259.94589,260 ,,
10.1002/smll.202108031,,,,,Ir,None,None,Ir,1,0,0,100,0,0,80,600,0,0,0,0,0,600,5,120,0,0,1,1,0.35,0.36785,0,0,10,1,316.68579,317 ,,
10.1039/c8ta09534e,,,,,S,Ni,Fe,P-NSC/Ni4Fe5S8,0.7633587,0.005999036,0.004030494,98.70317008,0.775682289,0.521147635,25,120,0,0,0,0,0,1000,,120,0,1,0,1,0.4,0,0,0,2,,547,547 ,,
10.1021/acsaem.9b00658,,,,,Sr,Ir,None,Sr4IrO6,4,1,0,80,20,0,25,,1,0,0,1,0,1200,3,30,0,0,0,0.1,0.266666667,0.4,0,0,,,287,287 ,,
10.1021/acsaem.9b00658,,,,,Sr,Ir,None,Sr2IrO4,2,1,0,66.66666667,33.33333333,0,25,,1,0,0,1,0,1200,3,30,0,0,0,0.1,0.18,0.72,0,0,,,286,286 ,,
10.1021/acsaem.9b00658,,,,,Sr,Ir,None,SrIrO3,1,1,0,50,50,0,25,,1,0,0,1,0,900,3,720,0,0,0,0.1,0.136666667,0.546666667,0,0,,,353,353 ,,
10.1021/acsaem.9b00658,,,,,Ir,None,None,IrOx-Mill,1,0,0,100,0,0,25,,1,0,0,1,0,900,3,720,0,0,0,0.1,0.093333333,0.373333333,0,0,,,396,396 ,,
10.1021/acsaem.9b00658,,,,,Sr,Ir,None,Sr4IrO6,4,1,0,80,20,0,25,,1,0,0,1,0,1200,3,30,0,0,0,1,0.266666667,0.4,0,0,,,342,342 ,,
10.1021/acsaem.9b00658,,,,,Sr,Ir,None,Sr2IrO4,2,1,0,66.66666667,33.33333333,0,25,,1,0,0,1,0,1200,3,30,0,0,0,1,0.18,0.72,0,0,,,291,291 ,,
10.1021/acsaem.9b00658,,,,,Sr,Ir,None,SrIrO3,1,1,0,50,50,0,25,,1,0,0,1,0,900,3,720,0,0,0,1,0.136666667,0.546666667,0,0,,,378,378 ,,
10.1021/acsaem.9b00658,,,,,Ir,None,None,IrOx-Mill,1,0,0,100,0,0,25,,1,0,0,1,0,900,3,720,0,0,0,1,0.093333333,0.373333333,0,0,,,442,442 ,,
10.1021/jacs.8b09402,,,,,Ru,Pd,None,Pd-Ru Branched,0.05,0.0065,0,88.49557522,11.50442478,0,135,1200,1,0,1,0,0,25,0,0,0,0,1,0.1,0.407643312,0,0,0,,,225,225 ,,
10.1039/C8CC02008F,,,,,Ir,Mn,None,Ir0.9Mn0.1,9,1,0,90,10,0,220,720,0,0,0,0,0,400,,720,0,0,0,0.1,0.2,0,0,1,10,1,318,318 ,,
10.1039/C8CC02008F,,,,,Ir,Mn,None,Ir0.8Mn0.2,8,2,0,80,20,0,220,720,0,0,0,0,0,400,,720,0,0,0,0.1,0.2,0,0,1,10,1,309,309 ,,
10.1039/C8CC02008F,,,,,Ir,Mn,None,Ir0.7Mn0.3,7,3,0,70,30,0,220,720,0,0,0,0,0,400,,720,0,0,0,0.1,0.2,0,0,1,10,1,323,323 ,,
10.1039/C8CC02008F,,,,,Ir,Mn,None,Ir0.6Mn0.4,6,4,0,60,40,0,220,720,0,0,0,0,0,400,,720,0,0,0,0.1,0.2,0,0,1,10,1,302,302 ,,
10.1039/C8CC02008F,,,,,Mn,Ir,None,Ir0.4Mn0.6,6,4,0,60,40,0,220,720,0,0,0,0,0,400,,720,0,0,0,0.1,0.2,0,0,1,10,1,286,286 ,,
10.1039/C8CC02008F,,,,,Mn,Ir,None,Ir0.3Mn0.7,7,3,0,70,30,0,220,720,0,0,0,0,0,400,,720,0,0,0,0.1,0.2,0,0,1,10,1,292,292 ,,
10.1039/C6TA03011D,,,,,Mn,Ir,None,Cryptomelane(Ir),0.8,0.1134,0,87.58484782,12.41515218,0,200,480,0,0,0,0,0,200,,480,0,0,0,0.1,0.2,0,0,1,0.1,,340,340 ,,
10.1016/j.jcat.2019.01.018,,,,,Ir,None,None,50nm IrPPs,1,0,0,100,0,0,200,120,0,0,1,0,0,25,0,0,0,0,0,1,0.05,0,0,0,10,1,264,264 ,,
10.1016/j.jcat.2019.01.018,,,,,Ir,None,None,2nm Ir NPs,1,0,0,100,0,0,25,240,1,0,1,0,0,25,0,0,0,0,0,1,0.05,0,0,0,10,1,287.5,288 ,,
10.1039/D1QM00845E,,,,,Ti,Ir,None,IrO2/TiN1+X,0.000969619,0.000196584,0,83.14321322,16.85678678,0,80,360,1,0,0,0,0,400,5,60,0,0,0,1,0.035258784,0.090872892,1,0,,0,236,236 ,,
10.1039/C7TA05126C,,,,,Ir,Ru,None,IrO2-RuO2@Ru (1:1),1,1,0,50,50,0,80,60,1,1,0,0,0,450,,60,0,0,0,1,0.379,0,0,0,5,0,312,312 ,,
10.1039/C7TA05126C,,,,,Ir,Ru,None,IrO2-RuO2@Ru (2:1),2,1,0,66.66666667,33.33333333,0,80,60,1,1,0,0,0,450,,60,0,0,0,1,0.379,0,0,0,5,0,299,299 ,,
10.1039/C7TA05126C,,,,,Ir,Ru,None,IrO2-RuO2@Ru (3:1),3,1,0,75,25,0,80,60,1,1,0,0,0,450,,60,0,0,0,1,0.379,0,0,0,5,0,281,281 ,,
10.1039/C7TA05126C,,,,,Ir,Ru,None,IrO2-RuO2@Ru (4:1),4,1,0,80,20,0,80,60,1,1,0,0,0,450,,60,0,0,0,1,0.379,0,0,0,5,0,301,301 ,,
10.1039/C7TA05126C,,,,,Ir,None,None,IrO2,1,0,0,100,0,0,25,10,1,1,0,0,0,450,,60,0,0,0,1,0.379,0,0,0,5,0,317,317 ,,
10.1039/C7TA05126C,,,,,Ir,Ru,None,Ir3RuO2,3,1,0,75,25,0,25,10,1,1,0,0,0,450,,60,0,0,0,1,0.379,0,0,0,5,0,293,293 ,,
10.1039/C7TA05126C,,,,,Ir,Ru,None,IrO2-RuO2@Ru (3:1),3,1,0,75,25,0,80,60,1,1,0,0,0,450,,60,0,0,0,1,0.279,0,0,0,5,0,291,291 ,,
10.1039/C7TA05126C,,,,,Ir,Ru,None,IrO2-RuO2@Ru (3:1),3,1,0,75,25,0,80,60,1,1,0,0,0,450,,60,0,0,0,1,0.179,0,0,0,5,0,304,304 ,,
10.1039/C7TA05126C,,,,,Ir,Ru,None,IrO2-RuO2@Ru (3:1),3,1,0,75,25,0,80,60,1,1,0,0,0,450,,60,0,0,0,1,0.1,0,0,0,5,0,316,316 ,,
10.1039/C7TA05126C,,,,,Ir,Ru,None,IrO2-RuO2@Ru (3:1),3,1,0,75,25,0,80,60,1,1,0,0,0,450,,60,0,0,0,1,0.079,0,0,0,5,0,324,324 ,,
10.1021/acsaem.9b01459,,,,,Ru,None,None,Ru,1,0,0,100,0,0,190,720,0,0,1,0,0,300,5,120,0,0,0,1,0.0135,0,0,1,10,,431,431 ,,
10.1021/acsaem.9b01459,,,,,Ru,Cu,None,RuCu,1,1,0,50,50,0,190,720,0,0,1,0,0,300,5,120,0,0,0,1,0.0135,0,0,1,10,,270,270 ,,
10.1002/ange.201806300,,,,,Ru,Au,None,Au-Ru branched,0.05,0.025,0,66.66666667,33.33333333,0,140,1200,0,0,1,0,0,25,0,0,0,0,1,0.1,0.4076433,0,0,0,50,,220,220 ,,
10.1038/s41467-020-19212-y,,,,,Ru,W,None,Ru0.9W0.1,9,1,0,90,10,0,80,720,0,0,0,0,0,400,5,120,0,0,0,1,0.33,0,0,1,5,1,223.60721,224 ,,
10.1038/s41467-020-19212-y,,,,,Ru,W,None,Ru0.8W0.2,8,2,0,80,20,0,80,720,0,0,0,0,0,400,5,120,0,0,0,1,0.33,0,0,1,5,1,212.95716,213 ,,
10.1038/s41467-020-19212-y,,,,,Ru,W,None,Ru0.7W0.3,7,3,0,70,30,0,80,720,0,0,0,0,0,400,5,120,0,0,0,1,0.33,0,0,1,5,1,213.15622,213 ,,
10.1038/s41467-020-19212-y,,,,,Ru,Er,None,Ru0.9Er0.1,9,1,0,90,10,0,80,720,0,0,0,0,0,400,5,120,0,0,0,1,0.33,0,0,1,5,1,192.75193,193 ,,
10.1038/s41467-020-19212-y,,,,,Ru,W,Er,Ru0.7W0.2Er0.1,7,2,1,70,20,10,80,720,0,0,0,0,0,400,5,120,0,0,0,1,0.33,0,0,1,5,1,168,168 ,,
10.1038/s41467-020-19212-y,,,,,Ru,W,Er,Ru0.6W0.2Er0.2,6,2,2,60,20,20,80,720,0,0,0,0,0,400,5,120,0,0,0,1,0.33,0,0,1,5,1,174.0397,174 ,,
10.1038/s41467-019-12886-z,,,,,Ru,None,None,Ru-N-C,1,0,0,100,0,0,25,30,1,0,0,0,0,300,2,120,0,1,0,1,0.0028,0.2772,0,0,5,1,267,267 ,,
10.1021/acsnano.8b04023,,,,,Ir,Ni,None,IrNi,0.032894737,0.012455763,0,72.53445334,27.46554666,0,200,300,0,0,1,0,1,25,0,0,0,0,0,1,0.188461538,0,0,0,5,0,328.53853,329 ,,
10.1021/acsnano.8b04023,,,,,Ir,Ni,None,IrNi2,0.032894737,0.012455763,0,72.53445334,27.46554666,0,190,300,0,0,1,0,1,25,0,0,0,0,0,1,0.188461538,0,0,0,5,0,318.26608,318 ,,
10.1021/acsnano.8b04023,,,,,Ir,Ni,None,IrNi3,0.032894737,0.012455763,0,72.53445334,27.46554666,0,180,300,0,0,1,0,1,25,0,0,0,0,0,1,0.188461538,0,0,0,5,0,315,315 ,,
10.1016/j.elecom.2019.05.018,,,,,Ru,None,None,Ru/C,10,0,0,100,0,0,160,30,1,0,1,0,0,25,0,0,0,0,0,0.1,0.0246,0.112066667,0,0,10,1,223.36784,223 ,,
10.1016/j.elecom.2019.05.018,,,,,Ru,Pt,None,Ru0.9Pt0.1/C,9,1,0,90,10,0,160,30,1,0,1,0,0,25,0,0,0,0,0,0.1,0.0246,0.112066667,0,0,10,1,208,208 ,,
10.1016/j.elecom.2019.05.018,,,,,Ru,Pt,None,Ru0.9Pt0.1O2/C,9,1,0,90,10,0,160,30,1,0,1,0,0,400,,120,0,0,0,0.1,0.0246,0.112066667,0,0,10,1,248,248 ,,
10.1021/acsami.8b14172,,,,,Ti,Ir,None,Ir/TiN-5,1.532258065,0.026041667,0,98.32884097,1.67115903,0,160,180,1,0,1,0,0,25,0,0,0,0,0,1,0.01895,0.36005,1,0,5,0,429,429 ,,
10.1021/acsami.8b14172,,,,,Ti,Ir,None,Ir/TiN-15,1.370967742,0.078125,0,94.60869565,5.391304348,0,160,180,1,0,1,0,0,25,0,0,0,0,0,1,0.05685,0.32215,1,0,5,0,324,324 ,,
10.1021/acsami.8b14172,,,,,Ti,Ir,None,Ir/TiN-30,1.129032258,0.15625,0,87.84313725,12.15686275,0,160,180,1,0,1,0,0,25,0,0,0,0,0,1,0.1137,0.2653,1,0,5,0,293,293 ,,
10.1021/acsami.8b14172,,,,,Ti,Ir,None,Ir/TiN-40,0.967741935,0.208333333,0,82.28571429,17.71428571,0,160,180,1,0,1,0,0,25,0,0,0,0,0,1,0.1516,0.2274,1,0,5,0,284,284 ,,
10.1021/acsami.8b14172,,,,,Ti,Ir,None,Ir/TiN-50,0.806451613,0.260416667,0,75.59055118,24.40944882,0,160,180,1,0,1,0,0,25,0,0,0,0,0,1,0.1895,0.1895,1,0,5,0,274,274 ,,
10.1021/acsami.8b14172,,,,,Ti,Ir,None,Ir/TiN-60,0.64516129,0.3125,0,67.36842105,32.63157895,0,160,180,1,0,1,0,0,25,0,0,0,0,0,1,0.2274,0.1516,1,0,5,0,265,265 ,,
10.1021/acsami.8b14172,,,,,Ti,Ir,None,Ir/TiN-70,0.483870968,0.364583333,0,57.02970297,42.97029703,0,160,180,1,0,1,0,0,25,0,0,0,0,0,1,0.2653,0.1137,1,0,5,0,270,270 ,,
10.1021/acsami.8b14172,,,,,Ti,Ir,None,Ir/TiN-60,0.64516129,0.3125,0,67.36842105,32.63157895,0,160,180,1,0,1,0,0,25,0,0,0,0,0,1,0.1674,0.1116,1,0,5,0,275.05432,275 ,,
10.1021/acsami.8b14172,,,,,Ti,Ir,None,Ir/TiN-60,0.64516129,0.3125,0,67.36842105,32.63157895,0,160,180,1,0,1,0,0,25,0,0,0,0,0,1,0.1074,0.0716,1,0,5,0,285.40423,285 ,,
10.1021/acsami.8b14172,,,,,Ti,Ir,None,Ir/TiN-60,0.64516129,0.3125,0,67.36842105,32.63157895,0,160,180,1,0,1,0,0,25,0,0,0,0,0,1,0.0474,0.0316,1,0,5,0,294.36573,294 ,,
10.1016/j.jechem.2020.02.002,,,,,Ba,Ir,Pr,Ba4Ir3PrO3,4,3,1,50,37.5,12.5,25,,1,0,0,1,0,1150,,1440,0,0,0,0.1,0.562,0,0,0,2,,278,278 ,,
10.1016/j.jechem.2020.02.002,,,,,Ba,Ir,Bi,Ba4Ir3BiO3,4,3,1,50,37.5,12.5,25,,1,0,0,1,0,900,,1440,0,0,0,0.1,0.562,0,0,0,2,,297.45142,297 ,,
10.1016/j.jechem.2020.02.002,,,,,Ba,Ir,Nb,Ba4Ir3NbO3,4,3,1,50,37.5,12.5,25,,1,0,0,1,0,1150,,1440,0,0,0,0.1,0.562,0,0,0,2,,334.03548,334 ,,
10.1038/s41467-021-20956-4,,,,,Ru,Ir,None,RuIr NC,1.84,0.16,0,92,8,0,220,180,1,0,1,0,0,25,0,0,0,0,0,1,0.05,0.2,0,0,5,0,165,165 ,,
10.1038/s41467-021-20956-4,,,,,Ru,Ir,None,RuIr NS,1.84,0.16,0,92,8,0,230,180,1,0,1,0,0,25,0,0,0,0,0,1,0.05,0.2,0,0,5,0,242,242 ,,
10.1038/s41467-021-20956-4,,,,,Ru,Ir,None,RuIr NC,1.84,0.16,0,92,8,0,220,180,1,0,1,0,0,25,0,0,0,0,0,0.1,0.05,0.2,0,0,5,0,170,170 ,,
10.1038/s41467-021-20956-4,,,,,Ru,Ir,None,RuIr NS,1.84,0.16,0,92,8,0,230,180,1,0,1,0,0,25,0,0,0,0,0,0.1,0.05,0.2,0,0,5,0,181,181 ,,
10.1038/s41467-021-20956-4,,,,,Ru,Ir,None,RuIr L,1.84,0.16,0,92,8,0,230,180,1,0,1,0,0,500,,5,0,1,0,1,0.05,0.2,0,0,5,0,284,284 ,,
10.1038/s41467-018-07678-w,,,,,Sr,Ir,None,6H-SrIrO 3,1.321003963,0.165586902,0,88.86129964,11.13870036,0,150,720,1,0,0,0,0,700,1.7,360,0,0,0,1,0.9,0,0,0,0.5,1,248,248 ,,
10.1039/C9CY00302A,,,,,Ir,None,None,IrOx-150,1,0,0,100,0,0,80,300,0,0,1,0,0,150,,60,0,0,0,1,0.0091,0.0182,0,0,5,,250,250 ,,
10.1039/C9CY00302A,,,,,Ir,None,None,IrO2-400,1,0,0,100,0,0,80,300,0,0,1,0,0,400,,60,0,0,0,1,0.0091,0.0182,0,0,5,,290,290 ,,
10.1016/j.apcatb.2011.10.020,,,,,Ru,None,None,RuO2,10,0,0,100,0,0,90,180,1,0,1,0,0,400,30,60,0,0,0,1,0.18,0,0,0,5,,310.05087,310 ,,
10.1016/j.apcatb.2011.10.020,,,,,Ru,Ir,None,Ru0.8Ir0.2O2,8,2,0,80,20,0,90,180,1,0,1,0,0,400,30,60,0,0,0,1,0.18,0,0,0,5,,362.31116,362 ,,
10.1016/j.apcatb.2011.10.020,,,,,Ir,Ru,None,Ir0.8Ru0.2O2,8,2,0,80,20,0,90,180,1,0,1,0,0,400,30,60,0,0,0,1,0.18,0,0,0,5,,398.51496,399 ,,
10.1021/jacs.6b07199,,,,,Sn,Ir,Sb,Ir/ATO,0.490527504,0.104166667,0.042805829,76.94549085,16.33986928,6.714639868,160,30,1,0,0,0,0,250,,120,0,1,0,0.1,0.0102,0.0408,1,0,5,0,435,435 ,,
10.1021/jacs.6b07199,,,,,Ir,None,None,Ir/C,1,0,0,100,0,0,160,30,1,0,0,0,0,250,,120,0,1,0,0.1,0.0102,0.0408,0,0,5,0,454,454 ,,
10.1002/aenm.202001600,,,,,Ir,None,None,IrO2/CC,1,0,0,100,0,0,60,30,0,0,0,0,0,400,,5,0,0,0,1,0.042,0,0,1,5,0,236,236 ,,
10.1002/adma.201805104,,,,,Ir,Pr,None,Pr2Ir2O7,1,1,0,50,50,0,100,,1,0,0,0,0,900,,1440,0,0,0,0.1,0.057,0,0,0,5,1,297.94485,298 ,,
10.1002/adma.201805104,,,,,Ir,Nd,None,Nd2Ir2O7,1,1,0,50,50,0,100,,1,0,0,0,0,900,,1440,0,0,0,0.1,0.057,0,0,0,5,1,325.10231,325 ,,
10.1002/adma.201805104,,,,,Ir,Gd,None,Gd2Ir2O7,1,1,0,50,50,0,100,,1,0,0,0,0,900,,1440,0,0,0,0.1,0.057,0,0,0,5,1,353.61341,354 ,,
10.1002/adma.201805104,,,,,Ir,Tb,None,Tb2Ir2O7,1,1,0,50,50,0,100,,1,0,0,0,0,900,,1440,0,0,0,0.1,0.057,0,0,0,5,1,387.20068,387 ,,
10.1002/adma.201805104,,,,,Ir,Ho,None,Ho2Ir2O7,1,1,0,50,50,0,100,,1,0,0,0,0,900,,1440,0,0,0,0.1,0.057,0,0,0,5,1,408.85897,409 ,,
10.1016/j.cej.2022.135851,,,,,Ir,None,None,IrOx,1,0,0,100,0,0,25,480,1,0,0,0,0,450,1,120,0,0,0,1,0.816,0,0,0,5,,334,334 ,,
10.1016/j.cej.2022.135851,,,,,Ir,Mo,None,IrMoOx-400,1,1,0,50,50,0,25,480,1,0,0,0,0,400,1,120,0,0,0,1,0.816,0,0,0,5,,284.46209,284 ,,
10.1016/j.cej.2022.135851,,,,,Ir,Mo,None,IrMoOx-450,1,1,0,50,50,0,25,480,1,0,0,0,0,450,1,120,0,0,0,1,0.816,0,0,0,5,,266.75136,267 ,,
10.1016/j.cej.2022.135851,,,,,Ir,Mo,None,IrMoOx-500,1,1,0,50,50,0,25,480,1,0,0,0,0,500,1,120,0,0,0,1,0.816,0,0,0,5,,321.08835,321 ,,
10.1016/j.cej.2022.135851,,,,,Ir,Mo,None,Ir2MoOx,2,1,0,66.66666667,33.33333333,0,25,480,1,0,0,0,0,450,1,120,0,0,0,1,0.816,0,0,0,5,,432.22095,432 ,,
10.1016/j.cej.2022.135851,,,,,Ir,Mo,None,IrMo2Ox,1,2,0,33.33333333,66.66666667,0,25,480,1,0,0,0,0,450,1,120,0,0,0,1,0.816,0,0,0,5,,440.19753,440 ,,
10.1002/adma.202110103,,,,,Zr,Ru,Co,Ru/Co-N-C-800 (Ru:Co=1:1),0.236010985,0.000650853,0.000650853,99.45148038,0.274259811,0.274259811,120,1440,0,0,0,0,0,800,5,180,0,1,0,1,0.00204,0.39796,0,0,5,0,232,232 ,,
10.1002/adma.202110103,,,,,Zr,Co,Ru,Ru/Co-N-C-800 (Ru:Co=1:2),0.236010985,0.001301707,0.000650853,99.17947095,0.547019368,0.273509684,120,1440,0,0,0,0,0,800,5,180,0,1,0,1,0.00204,0.39796,0,0,5,0,249,249 ,,
10.1002/adma.202110103,,,,,Zr,Ru,Co,Ru/Co-N-C-800 (Ru:Co=1:0.5),0.236010985,0.000650853,0.000325427,99.58804537,0.27463642,0.13731821,120,1440,0,0,0,0,0,800,5,180,0,1,0,1,0.00204,0.39796,0,0,5,0,241,241 ,,
10.1002/adma.202110103,,,,,Zr,Ru,Co,Ru/Co-N-C-700(Ru:Co=1:1),0.236010985,0.000650853,0.000650853,99.45148038,0.274259811,0.274259811,120,1440,0,0,0,0,0,700,5,180,0,1,0,1,0.00204,0.39796,0,0,5,0,257,257 ,,
10.1002/adma.202110103,,,,,Zr,Ru,Co,Ru/Co-N-C-900(Ru:Co=1:1),0.236010985,0.000650853,0.000650853,99.45148038,0.274259811,0.274259811,120,1440,0,0,0,0,0,900,5,180,0,1,0,1,0.00204,0.39796,0,0,5,0,244,244 ,,
10.1021/acscatal.5b02730,,,,,Ru,None,None,Ru Oxide Nanosheet,1,0,0,100,0,0,180,1080,0,0,1,0,0,400,,60,0,0,0,1,0.101910828,0,0,0,5,0,260,260 ,,
10.1021/acscatal.5b02730,,,,,Ru,None,None,Ru Oxide Powerder,1,0,0,100,0,0,25,60,1,0,1,0,0,500,,60,0,0,1,1,0.101910828,0,0,0,5,0,280,280 ,,
10.1021/acsami.6b10436,,,,,Ru,None,None,1D-RuO2-CNx,1,0,0,100,0,0,120,480,1,1,0,0,0,350,,720,0,0,0,1,0.138857142,0.032571428,0,0,10,1,260,260 ,,
10.1021/acsami.9b16492,,,,,Pd,Ru,None,Pd@Ru-4layers,1,1,0,50,50,0,200,720,0,0,1,0,0,400,,240,0,0,0,0.1,0.04076,0.16304,0,0,10,1,225,225 ,,
10.1021/acsami.9b16492,,,,,Pd,Ru,None,Pd@Ru-2layers,2,1,0,66.66666667,33.33333333,0,200,720,0,0,1,0,0,400,,240,0,0,0,0.1,0.04076,0.16304,0,0,10,1,284,284 ,,
10.1021/acsami.9b16492,,,,,Pd,Ru,None,PdO@RuO2-4layers,1,1,0,50,50,0,200,720,0,0,1,0,0,400,,240,0,0,0,0.1,0.008152,0.195648,0,0,10,1,258.38,258 ,,
10.1021/acsami.9b16492,,,,,Pd,Ru,None,PdO@RuO2-2layers,2,1,0,66.66666667,33.33333333,0,200,720,0,0,1,0,0,400,,240,0,0,0,0.1,0.008152,0.195648,0,0,10,1,286.63,287 ,,
10.1038/s41929-019-0246-2,,,,,Cu,Pt,Ru,Cu@Ru1–PtCu3,71.4,25.2,3.4,71.4,25.2,3.4,200,720,1,0,1,0,1,400,,720,0,1,0,0.1,0.054944205,0.128203145,0,0,10,1,280,280 ,,
10.1038/s41929-019-0246-2,,,,,Cu,Pt,Ru,Ru1–PtCu,48.1,46.3,5.6,48.1,46.3,5.6,200,720,1,0,1,0,1,400,,720,0,1,0,0.1,0.043018388,0.100376238,0,0,10,1,250,250 ,,
10.1038/s41929-019-0246-2,,,,,Pt,Cu,Ru,Ru1–Pt3Cu,68.7,23.1,8.2,68.7,23.1,8.2,200,720,1,0,1,0,1,400,,720,0,1,0,0.1,0.036404192,0.084943115,0,0,10,1,220,220 ,,
10.1016/j.ijhydene.2014.07.170,,,,,Ru,Ir,None,Ru0.9Ir0.1O2,9,1,0,90,10,0,25,240,1,0,0,0,0,400,2,60,0,0,0,1,0.38,0,0,1,5,,270,270 ,,
10.1021/acsami.9b11287,,,,,Sr,Ir,None, 6H-SrIrO 3,1.321003963,0.165586902,0,88.86129964,11.13870036,0,150,720,1,0,0,0,0,500,1.7,180,0,0,0,0.1,0.45,0,0,0,1,1,252,252 ,,
10.1021/acsami.9b11287,,,,,Sr,Ir,Co,Co:Ir =0.1:1,1.321003963,0.165586902,0.01655869,87.88240387,11.01599648,1.101599648,150,720,1,0,0,0,0,500,1.7,180,0,0,0,0.1,0.45,0,0,0,1,1,237.71261,238 ,,
10.1021/acsami.9b11287,,,,,Sr,Ir,Co,Co:Ir =0.15:1,1.321003963,0.165586902,0.024838035,87.40099932,10.95565276,1.643347914,150,720,1,0,0,0,0,500,1.7,180,0,0,0,0.1,0.45,0,0,0,1,1,247.25092,247 ,,
10.1021/acsami.9b11287,,,,,Sr,Ir,Co,Co:Ir =0.2:1,1.321003963,0.165586902,0.03311738,86.92484014,10.89596655,2.17919331,150,720,1,0,0,0,0,500,1.7,180,0,0,0,0.1,0.45,0,0,0,1,1,234,234 ,,
10.1021/acsami.9b11287,,,,,Sr,Ir,Co,Co:Ir =0.25:1,1.321003963,0.165586902,0.041396726,86.45384106,10.83692715,2.709231788,150,720,1,0,0,0,0,500,1.7,180,0,0,0,0.1,0.45,0,0,0,1,1,283.75558,284 ,,
10.1021/acsami.9b11287,,,,,Sr,Ir,Co,Co:Ir =0.3:1,1.321003963,0.165586902,0.049676071,85.98791866,10.77852411,3.233557233,150,720,1,0,0,0,0,500,1.7,180,0,0,0,0.1,0.45,0,0,0,1,1,288.93689,289 ,,
10.1021/acsami.9b11287,,,,,Sr,Ir,Fe,Fe,1.321003963,0.165586902,0.03311738,86.92484014,10.89596655,2.17919331,150,720,1,0,0,0,0,500,1.7,180,0,0,0,0.1,0.45,0,0,0,1,1,289.55651,290 ,,
10.1021/acsami.9b11287,,,,,Sr,Ir,Ni,Ni,1.321003963,0.165586902,0.03311738,86.92484014,10.89596655,2.17919331,150,720,1,0,0,0,0,500,1.7,180,0,0,0,0.1,0.45,0,0,0,1,1,263.23044,263 ,,
10.1021/acsami.9b11287,,,,,Sr,Ir,Cu,Cu,1.321003963,0.165586902,0.03311738,86.92484014,10.89596655,2.17919331,150,720,1,0,0,0,0,500,1.7,180,0,0,0,0.1,0.45,0,0,0,1,1,250.69421,251 ,,
10.1021/acsami.9b11287,,,,,Sr,Ir,Zn,Zn,1.321003963,0.165586902,0.03311738,86.92484014,10.89596655,2.17919331,150,720,1,0,0,0,0,500,1.7,180,0,0,0,0.1,0.45,0,0,0,1,1,274.62701,275 ,,
10.1039/D1EE03610F,,,,,Mn,Ru,None,Mn0.75Ru0.25O2-,2.5,1.8,0,58.13953488,41.86046512,0,25,60,1,0,0,0,0,350,,120,0,1,0,1,0.28,0,0,0,5,,238,238 ,,
10.1039/D1EE03610F,,,,,Mn,Ru,None,Mn0.73Ru0.27O2-,2.5,2,0,55.55555556,44.44444444,0,25,60,1,0,0,0,0,350,,120,0,1,0,1,0.28,0,0,0,5,,208,208 ,,
10.1039/D1EE03610F,,,,,Mn,Ru,None,Mn0.69Ru0.31O2-,2.5,2.2,0,53.19148936,46.80851064,0,25,60,1,0,0,0,0,350,,120,0,1,0,1,0.28,0,0,0,5,,218,218 ,,
10.1039/D1EE03610F,,,,,Mn,Ru,None,Mn0.73Ru0.27O2-1,2.5,2,0,55.55555556,44.44444444,0,25,60,1,0,0,0,0,350,,180,0,1,0,1,0.28,0,0,0,5,,226,226 ,,
10.1039/D1EE03610F,,,,,Mn,Ru,None,Mn0.73Ru0.27O2,2.5,2,0,55.55555556,44.44444444,0,25,60,1,0,0,0,0,350,,300,0,1,0,1,0.28,0,0,0,5,,285,285 ,,
10.1039/D1EE03610F,,,,,Mn,Ir,None,MnIrO2-,2.5,2,0,55.55555556,44.44444444,0,25,60,1,0,0,0,0,350,,120,0,1,0,1,0.28,0,0,0,5,,309,309 ,,
10.1016/j.jpowsour.2021.230950,,,,,Sr,Ru,None,SrRuO3,1,1,0,50,50,0,140,,0,0,0,0,0,800,,720,0,0,0,0.1,0.5,0.1,0,0,10,1,186.27007,186 ,,
10.1016/j.jpowsour.2021.230950,,,,,Sr,Ru,K,K0.05Sr0.95RuO3,1,0.95,0.05,50,47.5,2.5,140,,0,0,0,0,0,950,,720,0,0,0,0.1,0.5,0.1,0,0,10,1,138.32729,138 ,,
10.1016/j.jpowsour.2021.230950,,,,,Sr,Ru,K,K0.1Sr0.9RuO3,1,0.9,0.1,50,45,5,140,,0,0,0,0,0,950,,720,0,0,0,0.1,0.5,0.1,0,0,10,1,152.07408,152 ,,
10.1016/j.jpowsour.2021.230950,,,,,Sr,Ru,K,K0.2Sr0.8RuO3,1,0.8,0.2,50,40,10,140,,0,0,0,0,0,950,,720,0,0,0,0.1,0.5,0.1,0,0,10,1,143.18312,143 ,,
10.1039/D0TA10316K,,,,,Sr,Ir,Ni,Sr2IrNiO6,2,1,1,50,25,25,140,,0,0,0,0,0,900,,3600,0,0,0,0.1,0.255,0.51,0,0,10,1,295,295 ,,
10.1039/D0TA10316K,,,,,Sr,Ir,Co,Sr2IrCoO6,2,1,1,50,25,25,140,,0,0,0,0,0,1100,,720,0,0,0,0.1,0.255,0.51,0,0,10,1,305,305 ,,
10.1039/D0TA10316K,,,,,Sr,Ir,Fe,Sr2IrFeO6,2,1,1,50,25,25,140,,0,0,0,0,0,1100,,720,0,0,0,0.1,0.255,0.51,0,0,10,1,330,330 ,,
10.1039/D0TA10316K,,,,,Sr,Ir,Sc,Sr2IrScO6,2,1,1,50,25,25,140,,0,0,0,0,0,1100,,720,0,0,0,0.1,0.255,0.51,0,0,10,1,420,420 ,,
10.1016/j.jpowsour.2021.230506,,,,,Ir,None,None,Ir/B4C-30,1,0,0,100,0,0,30,"2,880",1,1,0,0,0,25,0,0,0,0,0,0.1,0.00392,0.01568,1,0,5,0,309.06088,309 ,,
10.1016/j.jpowsour.2021.230506,,,,,Ir,None,None,Ir/B4C-60,1,0,0,100,0,0,60,"2,880",1,1,0,0,0,25,0,0,0,0,0,0.1,0.00392,0.01568,1,0,5,0,300.99915,301 ,,
