Repository: zwyu-ai/BO-Tutorial-for-Sci

# Bayesian Optimisation Tutorial for Scientific Discovery

This repository accompanies a tutorial on Bayesian Optimisation (BO) for experimental and computational scientists. It shows how BO can be used to formalise the classic scientific cycle of hypothesise–experiment–update by:

- Framing scientific discovery problems as optimisation tasks over a design space
- Building probabilistic surrogate models (Gaussian processes and related models)
- Designing acquisition functions to select informative, high‑value experiments
- Demonstrating end‑to‑end BO workflows on real scientific case studies

The material is tiered so that different readers can enter at the right level:

File: datasets/OER/OER.csv (part 3 of 6)
DOI,,,,,Metal_1,Metal_2,Metal_3,Sample Name,Metal_1_Amount,Metal_2_Amount,Metal_3_Amount,Metal_1_Proportion,Metal_2_Proportion,Metal_3_Proportion,Hydrothermal Temp degree,Hydrothermal Time min,Hydrothermal Strring,Strong Reductant in liquid,Weak Reductant in liquid,Mixed in solid or liquired,Acid wash or not,Annealing Temp degree,Annealing Rising Rtae degree min-1,Annealing Time min,Annealing Stirring,Annealing Inert,Annealing Reductive,Proton Concentration M,Catalyst_Loading mg cm -2,Support Material Loading mg cm -2,support not carbon,Glassy Carbon_0/Carbon Paper_1,Scanning Speed mV s-1,O2 saturated/1 for yes,Overpotential mV @10 mA cm-2 (raw),Overpotential mV @10 mA cm-2,,
10.1016/j.jpowsour.2021.230506,,,,,Ir,None,None,Ir/B4C-80,1,0,0,100,0,0,80,"2,880",1,1,0,0,0,25,0,0,0,0,0,0.1,0.00392,0.01568,1,0,5,0,287.07639,287 ,,
10.1016/j.jpowsour.2021.230506,,,,,Ir,None,None,Ir/B4C-100,1,0,0,100,0,0,100,"2,880",1,1,0,0,0,25,0,0,0,0,0,0.1,0.00392,0.01568,1,0,5,0,285.12272,285 ,,
10.1039/C9NA00568D,,,,,Ir,None,None,Ir/SiO2,1,0,0,100,0,0,230,120,1,0,1,0,0,300,,60,0,0,0,0.1,0.0093,0.026287908,0,0,10,,305,305 ,,
10.1038/s41467-019-08532-3,,,,,Sr,Co,Ir,SrCo0.9Ir0.1O3-,1,0.9,0.1,50,45,5,25,,1,0,0,1,0,1100,,720,0,1,0,0.1,0.25477707,0.101910828,0,0,10,,304,304 ,,
10.1002/admi.201500669,,,,,S,Ta,None,2H-TaS2,2,1,0,66.66666667,33.33333333,0,25,,1,0,0,1,0,750,0.034722222,"20,160",0,1,0,1,1,0,0,1,5,,556.40525,556 ,,
10.1002/admi.201500669,,,,,S,Ta,None,1T-TaS2,2,1,0,66.66666667,33.33333333,0,25,,1,0,0,1,0,900,0.034722222,"20,160",0,1,0,1,1,0,0,1,5,,461.803,462 ,,
10.1016/j.apcatb.2021.120562,,,,,Sr,Ir,None,M-SrIrO 3,0.002646128,0.000737807,0,78.19677705,21.80322295,0,150,720,1,0,0,0,0,700,,360,0,0,0,1,0.2264,0,0,0,,,269,269 ,,
10.1016/j.apcatb.2021.120562,,,,,Sr,Ir,S,S doped M-SrIrO 3,7287.939621,2032.060379,624.44,73.28657643,20.43413585,6.279287723,150,720,1,0,0,0,0,700,,360,0,1,0,1,0.2264,0,0,0,,,228,228 ,,
10.1021/acscatal.8b02901,,,,,Mn,Ir,F,Mn0.8Ir0.2O2-F,0.8,0.2,0.085,73.73271889,18.43317972,7.834101382,25,60,1,0,0,0,0,400,10,240,0,0,0,2,0.3,0,0,1,10,0,218,218 ,,
10.1021/acscatal.8b02901,,,,,Mn,Ir,None,Mn0.8Ir0.2O2,0.8,0.2,0,80,20,0,25,60,1,0,0,0,0,400,10,240,0,0,0,2,0.3,0,0,1,10,0,231.80157,232 ,,
10.1021/acscatal.8b02901,,,,,Ir,None,None,IrO2,1,0,0,100,0,0,25,120,1,0,0,0,0,500,10,60,0,0,0,2,0.3,0,0,1,10,0,266.32535,266 ,,
10.1021/acscatal.8b02901,,,,,Ir,F,None,IrO2-10F,1,0.085,0,92.16589862,7.834101382,0,25,120,1,0,0,0,0,500,10,60,0,0,0,2,0.3,0,0,1,10,0,247,247 ,,
10.1021/acs.chemmater.9b02011,,,,,Pd,Ir,None,Pd@Ir1L,0.852283405,0.0484375,0,94.62236307,5.377636925,0,190,60,1,0,1,0,0,25,0,0,0,0,0,0.1,0.109677419,0.164516129,0,0,10,0,299.81002,300 ,,
10.1021/acs.chemmater.9b02011,,,,,Pd,Ir,None,Pd@Ir2L,0.773350874,0.0921875,0,89.34911463,10.65088537,0,190,60,1,0,1,0,0,25,0,0,0,0,0,0.1,0.057627119,0.086440678,0,0,10,0,285.84352,286 ,,
10.1021/acs.chemmater.9b02011,,,,,Pd,Ir,None,Pd@Ir3L,0.698177034,0.133854167,0,83.91236212,16.08763788,0,190,60,1,0,1,0,0,25,0,0,0,0,0,0.1,0.039688716,0.059533074,0,0,10,0,262.57316,263 ,,
10.1021/acs.chemmater.9b02011,,,,,Pd,Ir,None,Pd@Ir4L,0.629580906,0.171875,0,78.55465301,21.44534699,0,190,60,1,0,1,0,0,25,0,0,0,0,0,0.1,0.030909091,0.046363636,0,0,10,0,288.88064,289 ,,
10.1021/acs.chemmater.9b02011,,,,,Pd,Ir,None,Pd@Ir3L,0.698177034,0.133854167,0,83.91236212,16.08763788,0,190,60,1,0,1,0,0,25,0,0,0,0,0,0.1,0.079377432,0.119066148,0,0,10,0,245,245 ,,
10.1039/C9NR00279K,,,,,Ir,Pt,None,Pt4@Ir96,0.1,0.005,0,95.23809524,4.761904762,0,100,720,1,0,0,0,0,25,0,0,0,0,0,0.1,0.0972,0,0,0,10,0,277,277 ,,
10.1039/C9NR00279K,,,,,Ir,Pt,None,Pt16@Ir84,0.1,0.02,0,83.33333333,16.66666667,0,100,720,1,0,0,0,0,25,0,0,0,0,0,0.1,0.097,0,0,0,10,0,0.294,0 ,,
10.1088/2053-1591/ab4f1c,,,,,Sr,Ir,None,SrIrO3-BM,1,1,0,50,50,0,25,300,1,0,0,1,0,900,,1080,0,0,0,2,0.038216561,0.00477707,0,0,1,,354.2524,354 ,,
10.1088/2053-1591/ab4f1c,,,,,Sr,Ir,None,SrIrO3-NBM,1,1,0,50,50,0,25,0,0,0,0,1,0,900,,1080,0,0,0,2,0.038216561,0.00477707,0,0,1,,282.08159,282 ,,
10.1002/adfm.201700886,,,,,Ir,None,None,Ir NCs,1,0,0,100,0,0,160,300,1,0,1,0,0,25,0,0,0,0,0,0.1,0.0125,0.0384554,0,0,5,0,297.88829,298 ,,
10.1002/adfm.201700886,,,,,Ir,Fe,None,IrFe NCs,1,1,0,50,50,0,200,300,1,0,1,0,0,25,0,0,0,0,1,0.1,0.0125,0.0384554,0,0,5,0,305.15186,305 ,,
10.1002/adfm.201700886,,,,,Ir,Co,None,IrCo NCs,1,1,0,50,50,0,200,300,1,0,1,0,0,25,0,0,0,0,1,0.1,0.0125,0.0384554,0,0,5,0,308.02351,308 ,,
10.1002/adfm.201700886,,,,,Ir,Ni,None,Ir2Ni NCs,2,1,0,66.66666667,33.33333333,0,180,300,1,0,1,0,0,25,0,0,0,0,1,0.1,0.0125,0.0384554,0,0,5,0,281.58748,282 ,,
10.1002/adfm.201700886,,,,,Ir,Ni,None,IrNi NCs,1,1,0,50,50,0,180,300,1,0,1,0,0,25,0,0,0,0,1,0.1,0.0125,0.0384554,0,0,5,0,280,280 ,,
10.1002/adfm.201700886,,,,,Ni,Ir,None,Ir2Ni3 NCs,3,2,0,60,40,0,180,300,1,0,1,0,0,25,0,0,0,0,1,0.1,0.0125,0.0384554,0,0,5,0,301.43561,301 ,,
10.1002/aenm.202003561,,,,,La,Ir,None,La3IrO7,0.199974687,0.099991019,0,66.66584982,33.33415018,0,25,,1,0,0,1,0,1000,5,240,0,0,0,0.1,0.47157,0,0,0,5,,317.50089,318 ,,
10.1002/aenm.202003561,,,,,La,Ir,None,La3IrO7,0.199974687,0.099991019,0,66.66584982,33.33415018,0,25,,1,0,0,1,0,1200,5,240,0,0,0,0.1,0.47157,0,0,0,5,,295.48156,295 ,,
10.1002/aenm.202003561,,,,,La,Ir,None,La3IrO7,0.199974687,0.099991019,0,66.66584982,33.33415018,0,25,,1,0,0,1,0,1400,5,240,0,0,0,0.1,0.47157,0,0,0,5,,323.79213,324 ,,
10.1038/s41467-022-30064-6,,,,,Mn,Br,None,Mn7.5O10Br3,2.514439462,1.028878924,0,70.96284297,29.03715703,0,25,,1,0,0,0,0,250,,300,0,0,0,1,7.184,0,0,1,1,,295,295 ,,
10.1038/s41467-022-30064-6,,,,,Mn,Cl,None,Mn8O10Cl3,2.466902476,0.933804952,0,72.54086181,27.45913819,0,25,,1,0,0,0,0,250,,300,0,0,0,1,7.032,0,0,1,1,,368,368 ,,
10.1038/s41467-022-30064-6,,,,,Mn,None,None,γ-MnO2,1,0,0,100,0,0,25,,1,0,0,0,0,250,,300,0,0,0,1,6.112,0,0,1,1,,413,413 ,,
10.1039/C8TA01288A,,,,,Ir,Te,None,IrTe NTs,0.15,0.060249664,0,71.34375262,28.65624738,0,190,60,1,0,1,0,0,25,0,0,0,0,0,0.1,0.0255,0.102,0,0,10,0,290,290 ,,
10.1039/C8NH00520F,,,,,Ir,Ni,Cu,ACIN-CS,0.02,0.02,0.02,33.33333333,33.33333333,33.33333333,260,40,1,0,1,0,0,25,0,0,0,0,0,0.1,0.019267823,0.077071291,0,0,5,0,318,318 ,,
10.1039/C8NH00520F,,,,,Ni,Ir,Cu,ACIN-HF,0.04,0.02,0.005,61.53846154,30.76923077,7.692307692,260,40,1,0,1,0,0,25,0,0,0,0,0,0.1,0.019379845,0.07751938,0,0,5,0,308,308 ,,
10.1039/C8NH00520F,,,,,Ni,Ir,Cu,CIN-SF,0.04,0.02,0.02,50,25,25,260,40,1,0,1,0,0,25,0,0,0,0,0,0.1,0.011402509,0.045610034,0,0,5,0,307,307 ,,
10.1002/aenm.201802136,,,,,Ir,None,None,IrO2-400,1,0,0,100,0,0,25,30,1,0,0,0,0,400,2,15,0,0,0,0.1,0.089681528,0.179363056,0,0,6,0,247.63667,248 ,,
10.1002/aenm.201802136,,,,,Ir,None,None,IrO2-450,1,0,0,100,0,0,25,30,1,0,0,0,0,450,2,15,0,0,0,0.1,0.089681528,0.179363056,0,0,6,0,246.94573,247 ,,
10.1002/aenm.201802136,,,,,Ir,None,None,IrO2-500,1,0,0,100,0,0,25,30,1,0,0,0,0,500,2,15,0,0,0,0.1,0.089681528,0.179363056,0,0,6,0,298.57806,299 ,,
10.1002/aenm.201802136,,,,,Ir,None,None,IrO2-550,1,0,0,100,0,0,25,30,1,0,0,0,0,550,2,15,0,0,0,0.1,0.089681528,0.179363056,0,0,6,0,304.35686,304 ,,
10.1002/aenm.201802136,,,,,Ir,Ru,None,Ir0.7Ru0.3O2-450,0.7,0.3,0,70,30,0,25,30,1,0,0,0,0,450,2,15,0,0,0,0.1,0.089681528,0.179363056,0,0,6,0,193,193 ,,
10.1016/j.electacta.2021.138391,,,,,Ti,W,Ir,IrO2/W-TiO2-30%,0.463806526,0.198774226,0.104166667,60.4901321,25.92434233,13.58552558,180,120,0,0,0,0,0,25,0,0,0,0,0,1,0.026751592,0.011464968,1,0,10,1,360,360 ,,
10.1016/j.electacta.2021.138391,,,,,Ti,W,Ir,IrO2/W-TiO2-20%,0.405830711,0.173927447,0.15625,55.13943102,23.63118472,21.22938425,180,120,0,0,0,0,0,25,0,0,0,0,0,1,0.030573248,0.007643312,1,0,10,1,384,384 ,,
10.1016/j.jpowsour.2012.08.051,,,,,Ir,None,None,IrO2,1,0,0,100,0,0,25,0.1666666,1,0,0,0,0,400,,240,0,0,0,2,0.3,0,0,1,1,0,437.81695,438 ,,
10.1016/j.jpowsour.2012.08.051,,,,,Ir,F,None,IrO2-5F,1,0.04,0,96.15384615,3.846153846,0,25,0.1666666,1,0,0,0,0,400,,240,0,0,0,2,0.3,0,0,1,1,0,431.32349,431 ,,
10.1016/j.jpowsour.2012.08.051,,,,,Ir,F,None,IrO2-10F,1,0.085,0,92.16589862,7.834101382,0,25,0.1666666,1,0,0,0,0,400,,240,0,0,0,2,0.3,0,0,1,1,0,424.41379,424 ,,
10.1016/j.jpowsour.2012.08.051,,,,,Ir,F,None,IrO2-15F,1,0.14,0,87.71929825,12.28070175,0,25,0.1666666,1,0,0,0,0,400,,240,0,0,0,2,0.3,0,0,1,1,0,408.84615,409 ,,
10.1016/j.jpowsour.2012.08.051,,,,,Ir,F,None,IrO2-20F,1,0.19,0,84.03361345,15.96638655,0,25,0.1666666,1,0,0,0,0,400,,240,0,0,0,2,0.3,0,0,1,1,0,401.93645,402 ,,
10.1016/j.jpowsour.2012.08.051,,,,,Ir,F,None,IrO2-30F,1,0.33,0,75.18796992,24.81203008,0,25,0.1666666,1,0,0,0,0,400,,240,0,0,0,2,0.3,0,0,1,1,0,417.42084,417 ,,
10.1039/C3TA01458D,,,,,Sn,Ir,None,Sn0.8Ir0.2,0.8,0.2,0,80,20,0,25,0.1666666,1,0,0,0,0,400,,240,0,0,0,2,0.3,0,0,1,1,0,359.82985,360 ,,
10.1039/C3TA01458D,,,,,Sn,Ir,F,Sn0.8Ir0.2-5F,0.8,0.2,0.04,76.92307692,19.23076923,3.846153846,25,0.1666666,1,0,0,0,0,400,,240,0,0,0,2,0.3,0,0,1,1,0,339.48184,339 ,,
10.1039/C3TA01458D,,,,,Sn,Ir,F,Sn0.8Ir0.2-10F,0.8,0.2,0.085,73.73271889,18.43317972,7.834101382,25,0.1666666,1,0,0,0,0,400,,240,0,0,0,2,0.3,0,0,1,1,0,312.08517,312 ,,
10.1039/C3TA01458D,,,,,Sn,Ir,F,Sn0.8Ir0.2-15F,0.8,0.2,0.14,70.1754386,17.54385965,12.28070175,25,0.1666666,1,0,0,0,0,400,,240,0,0,0,2,0.3,0,0,1,1,0,342,342 ,,
10.1039/C3TA01458D,,,,,Ta,Ir,F,Ta0.8Ir0.2-5F,0.8,0.2,0.04,76.92307692,19.23076923,3.846153846,25,0.1666666,1,0,0,0,0,400,,240,0,0,0,2,0.3,0,0,1,1,0,578.82235,579 ,,
10.1039/C3TA01458D,,,,,Ta,Ir,F,Ta0.8Ir0.2-10F,0.8,0.2,0.085,73.73271889,18.43317972,7.834101382,25,0.1666666,1,0,0,0,0,400,,240,0,0,0,2,0.3,0,0,1,1,0,535.90052,536 ,,
10.1016/j.jpowsour.2013.06.099,,,,,Ru,None,None,RuO2,1,0,0,100,0,0,25,0.1666666,1,0,0,0,0,500,,240,0,0,0,2,0.3,0,0,1,1,0,291.80921,292 ,,
10.1016/j.jpowsour.2013.06.099,,,,,Sn,Ru,F,Sn0.8Ru0.2O2,0.8,0.2,0,80,20,0,25,0.1666666,1,0,0,0,0,500,,240,0,0,0,2,0.3,0,0,1,1,0,327.95892,328 ,,
10.1016/j.jpowsour.2013.06.099,,,,,Sn,Ru,F,Sn0.8Ru0.2O2-5F,0.8,0.2,0,80,20,0,25,0.1666666,1,0,0,0,0,500,,240,0,0,0,2,0.3,0,0,1,1,0,312.699,313 ,,
10.1016/j.jpowsour.2013.06.099,,,,,Sn,Ru,F,Sn0.8Ru0.2O2-10F,0.8,0.2,0,80,20,0,25,0.1666666,1,0,0,0,0,500,,240,0,0,0,2,0.3,0,0,1,1,0,289.29058,289 ,,
10.1016/j.mseb.2016.06.015,,,,,Nb,Ir,None,Nb0.75Ir0.25O2,0.75,0.25,0,75,25,0,75,1440,0,0,0,0,0,400,,240,0,0,0,2,0.3,0,0,1,1,0,289.20106,289 ,,
10.1016/j.mseb.2016.06.015,,,,,Nb,Ir,F,Nb0.75Ir0.25O2-10F,0.75,0.25,0.085,69.12442396,23.04147465,7.834101382,75,1440,0,0,0,0,0,400,,240,0,0,0,2,0.3,0,0,1,1,0,261.73741,262 ,,
10.1039/C6RA27354H,,,,,Mn,Ir,F,Ir0.2Mn0.8O2-10F,0.8,0.2,0.085,73.73271889,18.43317972,7.834101382,25,0.1666666,1,0,0,0,0,400,,240,0,0,0,2,0.3,0,0,1,1,0,231.91404,232 ,,
10.1039/C6RA27354H,,,,,Mn,Ir,F,Ir0.3Mn0.7O2-10F,0.7,0.3,0.085,64.51612903,27.64976959,7.834101382,25,0.1666666,1,0,0,0,0,400,,240,0,0,0,2,0.3,0,0,1,1,0,224.4639,224 ,,
10.1039/C6RA27354H,,,,,Mn,Ir,F,Ir0.4Mn0.6O2-10F,0.6,0.4,0.085,55.29953917,36.86635945,7.834101382,25,0.1666666,1,0,0,0,0,400,,240,0,0,0,2,0.3,0,0,1,1,0,217.20479,217 ,,
10.1039/C6RA27354H,,,,,Mn,Ir,None,Ir0.3Mn0.7O2,0.7,0.3,0,70,30,0,25,0.1666666,1,0,0,0,0,400,,240,0,0,0,2,0.3,0,0,1,1,0,222,222 ,,
10.1016/j.ijhydene.2013.10.123,,,,,Nb,Sn,Ir,Ir0.3Sn0.35Nb0.35,0.35,0.35,0.3,35,35,30,25,0.1666666,1,0,0,0,0,500,,240,0,0,0,2,0.3,0,0,1,1,0,352,352 ,,
10.1016/j.nanoen.2016.04.035,,,,,Co,None,None,Co3O4/CP,1,0,0,100,0,0,25,240,0,0,0,0,0,350,2.9166666,240,0,0,0,1,5.04,0,0,1,5,,385.26702,385 ,,
10.1016/j.nanoen.2016.04.035,,,,,Co,None,None,Co3O4/CP(air 5h),1,0,0,100,0,0,25,240,0,0,0,0,0,350,2.9166666,300,0,0,0,1,5.04,0,0,1,5,,368.49691,368 ,,
10.1016/j.nanoen.2016.04.035,,,,,Co,None,None,Co3O4(vaccum 1h),1,0,0,100,0,0,25,240,0,0,0,0,0,350,2.9166666,60,0,1,0,1,5.04,0,0,1,5,,372.01863,372 ,,
10.1016/j.apcatb.2018.11.071,,,,,Ru,Y,Zn,YZRO,0.8588703,0.462126235,0.037357631,63.22874558,34.02104156,2.750212861,85,480,1,0,0,0,0,1050,5,720,0,0,0,1,0.2038216,0.04076432,0,0,10,,290,290 ,,
10.1016/j.apcatb.2018.11.071,,,,,Ru,Y,None,YRO,0.8588703,0.462126235,0,65.01684727,34.98315273,0,85,480,1,0,0,0,0,1050,5,720,0,0,0,1,0.2038216,0.04076432,0,0,10,,370,370 ,,
10.1080/00986445.2018.1423970,,,,,Ir,None,None,Ir-IrO2-0AF,1,0,0,100,0,0,250,720,0,0,0,0,0,500,,300,0,0,0,0.1,0.2,0,0,1,10,,363.69166,364 ,,
10.1080/00986445.2018.1423970,,,,,Ir,F,None,Ir-IrO2-0.5AF,1,0.5,0,66.66666667,33.33333333,0,250,720,0,0,0,0,0,500,,300,0,0,0,0.1,0.2,0,0,1,10,,331.2778,331 ,,
10.1080/00986445.2018.1423970,,,,,Ir,F,None,Ir-IrO2-1AF,1,1,0,50,50,0,250,720,0,0,0,0,0,500,,300,0,0,0,0.1,0.2,0,0,1,10,,348.64993,349 ,,
10.1016/j.nanoen.2017.02.045,,,,,Ir,Ru,None,Ir0.7Ru0.3-TT,0.7,0.3,0,70,30,0,25,330,1,1,0,0,0,490,5,30,0,0,0,0.1,0.06,0,0,0,5,0,362,362 ,,
10.1039/C2CP44496H,,,,,Ir,None,None,IrO2,1,0,0,100,0,0,60,1080,1,1,0,0,0,400,,120,0,0,0,1,0.994718395,0,0,0,2,0,269.2196,269 ,,
10.1039/C2CP44496H,,,,,Ir,Sn,None,Ir0.67Sn0.33O2,0.8,0.2,0,80,20,0,60,1080,1,1,0,0,0,400,,120,0,0,0,1,0.994718395,0,0,0,2,0,283.44897,283 ,,
10.1039/C2CP44496H,,,,,Ir,Sn,None,Ir0.52Sn0.48O2,0.6,0.4,0,60,40,0,60,1080,1,1,0,0,0,400,,120,0,0,0,1,0.994718395,0,0,0,2,0,275.77924,276 ,,
10.1021/acs.chemmater.8b03620,,,,,Ir,Cu,None,S-IrCu0.9,1,0.9,0,52.63157895,47.36842105,0,200,300,0,0,1,0,0,25,0,0,0,0,0,0.1,0.078,0.312,0,0,5,0,346.2827,346 ,,
10.1021/acs.chemmater.8b03620,,,,,Cu,Ir,None,S-IrCu1.4,1.4,1,0,58.33333333,41.66666667,0,200,300,0,0,1,0,0,25,0,0,0,0,0,0.1,0.088,0.352,0,0,5,0,350.21488,350 ,,
10.1021/acs.chemmater.8b03620,,,,,Cu,Ir,None,S-IrCu2.3,2.3,1,0,69.6969697,30.3030303,0,200,300,0,0,1,0,0,25,0,0,0,0,0,0.1,0.106,0.424,0,0,5,0,358.17515,358 ,,
10.1021/acs.chemmater.8b03620,,,,,Ir,Cu,None,P-IrCu0.9,1,0.9,0,52.63157895,47.36842105,0,200,300,0,0,1,0,1,25,0,0,0,0,0,0.1,0.078,0.312,0,0,5,0,323.43289,323 ,,
10.1021/acs.chemmater.8b03620,,,,,Cu,Ir,None,P-IrCu1.4,1.4,1,0,58.33333333,41.66666667,0,200,300,0,0,1,0,1,25,0,0,0,0,0,0.1,0.088,0.352,0,0,5,0,311.82815,312 ,,
10.1021/acs.chemmater.8b03620,,,,,Cu,Ir,None,P-IrCu2.3,2.3,1,0,69.6969697,30.3030303,0,200,300,0,0,1,0,1,25,0,0,0,0,0,0.1,0.106,0.424,0,0,5,0,310.65329,311 ,,
10.1007/s10853-019-04201-4,,,,,Ti,Ir,None,TiN/IrO 2 -25,1.209677419,0.111607143,0,91.55313351,8.446866485,0,80,60,1,0,1,0,0,25,0,0,0,1,0,1,0.063697513,0.191092538,1,0,10,1,347.01949,347 ,,
10.1007/s10853-019-04201-4,,,,,Ti,Ir,None,TiN/IrO 2 -31,1.112903226,0.138392857,0,88.94003913,11.05996087,0,80,60,1,0,1,0,0,25,0,0,0,1,0,1,0.078984916,0.175805135,1,0,10,1,322.94835,323 ,,
10.1007/s10853-019-04201-4,,,,,Ti,Ir,None,TiN/IrO 2 -40,0.967741935,0.178571429,0,84.42211055,15.57788945,0,80,60,1,0,1,0,0,25,0,0,0,1,0,1,0.10191602,0.15287403,1,0,10,1,332.72468,333 ,,
10.1007/s10853-019-04201-4,,,,,Ti,Ir,None,TiN/IrO 2 -50,0.806451613,0.223214286,0,78.32167832,21.67832168,0,80,60,1,0,1,0,0,25,0,0,0,1,0,1,0.129942926,0.124847125,1,0,10,1,335.97564,336 ,,
10.1016/j.jcat.2018.06.018,,,,,Fe,None,None,c-Fe2O3,1,0,0,100,0,0,200,0.036666667,1,0,0,0,0,400,,30,0,1,0,1,1,0,0,1,10,,653,653 ,,
10.1016/j.jcat.2018.06.018,,,,,Fe,None,None,h-Fe2O3,1,0,0,100,0,0,200,0.036666667,1,0,0,0,0,400,,30,0,0,0,1,1,0,0,1,10,,617,617 ,,
10.1021/acscatal.2c00856,,,,,Ir,None,None,np-IrO2,1,0,0,100,0,0,25,,1,1,0,0,0,200,,120,0,1,0,0.1,0.06,0,0,1,,0,326,326 ,,
10.1021/acscatal.2c00856,,,,,Os,Ir,None,dtf-IrOs3,3,1,0,75,25,0,25,,0,0,0,0,0,1100,,1.166666667,0,0,1,0.1,0.0503,0,0,1,,0,302,302 ,,
10.1021/acscatal.2c00856,,,,,Co,Ir,None,dotf-IrCo1,1,1,0,50,50,0,25,,0,0,0,0,0,1100,,1.166666667,0,0,1,0.1,0.0258,0,0,1,,0,345,345 ,,
10.1021/acscatal.2c00856,,,,,Co,Ir,None,dotf-IrCo3,3,1,0,75,25,0,25,,0,0,0,0,0,1100,,1.166666667,0,0,1,0.1,0.0258,0,0,1,,0,289,289 ,,
10.1021/acscatal.2c00856,,,,,Co,Ir,None,dotf-IrCo5,5,1,0,83.33333333,16.66666667,0,25,,0,0,0,0,0,1100,,1.166666667,0,0,1,0.1,0.0258,0,0,1,,0,288,288 ,,
10.1021/acscatal.2c00856,,,,,Co,Ir,None,dotf-IrCo10,10,1,0,90.90909091,9.090909091,0,25,,0,0,0,0,0,300,,180,0,1,0,0.1,0.0258,0,0,1,,0,306,306 ,,
10.1021/acscatal.2c00856,,,,,Co,Ir,None,donp-IrCo3,3,1,0,75,25,0,25,,1,1,0,0,0,200,,120,0,1,0,0.1,0.06,0,0,1,,0,300,300 ,,
10.1002/adfm.202101797,,,,,Co,Ir,None,IrCo@NC-600,0.3546099,0.0125175,0,96.59042066,3.409579345,0,25,240,1,0,0,0,0,600,,120,0,1,0,1,0.226,0,0,0,5,0,523,523 ,,
10.1002/adfm.202101797,,,,,Co,Ir,None,IrCo@NC-700,0.3546099,0.0125175,0,96.59042066,3.409579345,0,25,240,1,0,0,0,0,700,,120,0,1,0,1,0.226,0,0,0,5,0,383,383 ,,
10.1002/adfm.202101797,,,,,Co,Ir,None,IrCo@NC-800,0.3546099,0.0125175,0,96.59042066,3.409579345,0,25,240,1,0,0,0,0,850,,120,0,1,0,1,0.226,0,0,0,5,0,365,365 ,,
10.1021/jacs.7b01376,,,,,P,Rh,None,Rh2P,0.067,0.01,0,87.01298701,12.98701299,0,180,720,0,0,1,0,0,185,,720,0,0,0,1,0.004256796,0.017027184,0,0,20,0,548,548 ,,
10.1021/jacs.7b01376,,,,,Rh,None,None,Rh,1,0,0,100,0,0,185,90,0,0,1,0,0,185,,720,0,0,0,1,0.0037,0.0148,0,0,20,0,592,592 ,,
10.1021/acsanm.0c02485,,,,,Co,Ir,None,Ir1Co1,0.016949153,0.005208333,0,76.4940239,23.5059761,0,35,30,1,1,0,0,0,25,0,0,0,1,0,2,0.212206591,0,0,0,10,1,280.16576,280 ,,
10.1021/acsanm.0c02485,,,,,Co,Ir,None,Ir2Co1,0.016949153,0.010416667,0,61.93548387,38.06451613,0,35,30,1,1,0,0,0,25,0,0,0,1,0,2,0.212206591,0,0,0,10,1,294.31221,294 ,,
10.1021/acsanm.0c02485,,,,,Co,Ir,None,Ir1Co2,0.033898305,0.005208333,0,86.68171558,13.31828442,0,35,30,1,1,0,0,0,25,0,0,0,1,0,2,0.212206591,0,0,0,10,1,310.74705,311 ,,
10.1002/adfm.201604688,,,,,Cu,Co,Ir,Co-IrCu ONC/C,4,2,2,50,25,25,270,30,1,0,1,0,1,25,0,0,0,1,0,0.1,0.044195736,0.176782944,0,0,10,0,293,293 ,,
10.1021/acsami.5b10159,,,,,K,Ir,None,Kx≈0.25IrO2,5000,113.48,0,97.7807677,2.219232304,0,150,360,0,0,0,0,0,600,,360,0,0,0,0.1,0.2,0,0,1,1,,354.96038,355 ,,
10.1021/acsami.5b10159,,,,,K,Ir,None,Kx≈0.25IrO2,5000,113.48,0,97.7807677,2.219232304,0,150,480,0,0,0,0,0,600,,360,0,0,0,0.1,0.2,0,0,1,1,,349.53547,350 ,,
10.1021/acsami.5b10159,,,,,K,Ir,None,Kx≈0.25IrO2,5000,113.48,0,97.7807677,2.219232304,0,200,360,0,0,0,0,0,600,,360,0,0,0,0.1,0.2,0,0,1,1,,373.60848,374 ,,
10.1002/celc.202001513,,,,,Mn,Ir,None,IrO2/伪-MnO2,94.93,5.07,0,94.93,5.07,0,25,20,1,1,0,0,0,400,,240,0,0,0,0.1,0.029826858,0.253058573,1,0,2,,315.72912,316 ,,
10.1002/celc.202001513,,,,,Mn,Ir,None,IrO2/未-MnO2,95.01,4.99,0,95.01,4.99,0,25,20,1,1,0,0,0,400,,240,0,0,0,0.1,0.029382951,0.25350248,1,0,2,,336.88903,337 ,,
10.1002/celc.202001513,,,,,Mn,Ir,None,IrO2/尾-MnO2,95.16,4.84,0,95.16,4.84,0,25,20,1,1,0,0,0,400,,240,0,0,0,0.1,0.028548443,0.254336988,1,0,2,,353.07013,353 ,,
10.1002/celc.202001513,,,,,Mn,Ir,None,IrO2/纬-MnO2,95.05,4.95,0,95.05,4.95,0,25,20,1,1,0,0,0,400,,240,0,0,0,0.1,0.029160695,0.253724737,1,0,2,,371.58505,372 ,,
10.1016/j.cej.2021.129567,,,,,Ir,None,None,1%IrO 2 @BCNT,1,0,0,100,0,0,25,60,1,0,0,0,0,190,,30,0,1,0,1,0.0028,0.2772,0,0,5,0,321.14652,321 ,,
10.1016/j.cej.2021.129567,,,,,Ir,None,None,2%IrO 2 @BCNT,1,0,0,100,0,0,25,60,1,0,0,0,0,190,,30,0,1,0,1,0.0056,0.2744,0,0,5,0,302.321,302 ,,
10.1016/j.cej.2021.129567,,,,,Ir,None,None,3%IrO 2 @BCNT,1,0,0,100,0,0,25,60,1,0,0,0,0,190,,30,0,1,0,1,0.0084,0.2716,0,0,5,0,292.09296,292 ,,
10.1016/j.cej.2021.129567,,,,,Ir,None,None,4%IrO 2 @BCNT,1,0,0,100,0,0,25,60,1,0,0,0,0,190,,30,0,1,0,1,0.0112,0.2688,0,0,5,0,287.00364,287 ,,
10.1016/j.cej.2021.129567,,,,,Ir,None,None,5%IrO 2 @BCNT,1,0,0,100,0,0,25,60,1,0,0,0,0,190,,30,0,1,0,1,0.014,0.266,0,0,5,0,284.28605,284 ,,
10.1021/acssuschemeng.5b00531,,,,,Ti,Ir,Nb,40I/TN-0,1.25,0.208333333,0,85.71428571,14.28571429,0,25,30,1,0,0,0,0,500,5,60,0,0,0,0.1,0.229394242,0,1,0,5,0,335,335 ,,
10.1021/acssuschemeng.5b00531,,,,,Ti,Ir,Nb,40I/TN-5,1.135458167,0.208333333,0.059760956,80.8988764,14.843288,4.2578356,25,30,1,0,0,0,0,500,5,60,0,0,0,0.1,0.229394242,0,1,0,5,0,315,315 ,,
10.1021/acssuschemeng.5b00531,,,,,Ti,Ir,Nb,40I/TN-10,1.030534351,0.208333333,0.114503817,76.14571093,15.39365452,8.460634548,25,30,1,0,0,0,0,500,5,60,0,0,0,0.1,0.229394242,0,1,0,5,0,316,316 ,,
10.1021/acssuschemeng.5b00531,,,,,Ti,Nb,Ir,40I/TN-20,0.845070423,0.208333333,0.211267606,66.82134571,16.47331787,16.70533643,25,30,1,0,0,0,0,500,5,60,0,0,0,0.1,0.229394242,0,1,0,5,0,306,306 ,,
10.1021/jacs.0c05050,,,,,Co,Ni,Ir,Ir−NiCo2LDH-300,4,2,0.135911774,65.18998557,32.59499279,2.215021644,25,15,1,0,0,0,0,300,,120,0,0,0,1,1.501,0,0,1,10,,240,240 ,,
10.1021/jacs.0c05050,,,,,Co,Ni,Ir,Ir−NiCo2LDH-400,4,2,0.135911774,65.18998557,32.59499279,2.215021644,25,15,1,0,0,0,0,400,,120,0,0,0,1,1.501,0,0,1,10,,319.09227,319 ,,
10.1021/jacs.0c05050,,,,,Co,Ni,Ir,Ir−NiCo2LDH-500,4,2,0.135911774,65.18998557,32.59499279,2.215021644,25,15,1,0,0,0,0,500,,120,0,0,0,1,1.501,0,0,1,10,,341.5187,342 ,,
10.1021/jacs.0c05050,,,,,Co,Ir,None,Ir-CoO NPs,4,0.135911774,0,96.71386187,3.28613813,0,25,15,1,0,0,0,0,300,,120,0,0,0,1,1.501,0,0,1,10,,278.3191,278 ,,
10.1021/jacs.0c05050,,,,,Ni,Ir,None,Ir-NiO NPs,4,0.135911774,0,96.71386187,3.28613813,0,25,15,1,0,0,0,0,300,,120,0,0,0,1,1.501,0,0,1,10,,517.63875,518 ,,
10.1021/jacs.0c05050,,,,,Fe,Co,Ir,Ir-CoFe2O4 NSs,4,2,0.135911774,65.18998557,32.59499279,2.215021644,25,15,1,0,0,0,0,300,,120,0,0,0,1,1.501,0,0,1,10,,384.91562,385 ,,
10.1021/jacs.0c05050,,,,,Fe,Ni,Ir,Ir-NiFe2O4 NSs,4,2,0.135911774,65.18998557,32.59499279,2.215021644,25,15,1,0,0,0,0,300,,120,0,0,0,1,1.501,0,0,1,10,,330.22394,330 ,,
10.1002/anie.201901732,,,,,Fe,Pd,Ir,Ir-based nanocages,0.184952282,0.001545313,0.000863821,98.71417836,0.824776271,0.461045373,95,150,1,0,1,0,0,25,0,0,0,0,0,0.1,0.014060742,0.044994376,0,0,10,0,226,226 ,,
10.1002/anie.201901732,,,,,Fe,Pd,Ir,Ir-based nanocages,0.184952282,0.001545313,0.000863821,98.71417836,0.824776271,0.461045373,95,150,1,0,1,0,0,25,0,0,0,0,0,0.1,0.084364454,0.269966254,0,0,10,0,192,192 ,,
10.1002/cctc.202200199,,,,,Ir,Zr,None,Ir-UiO-66,0.171779962,0.096982759,0,63.9151002,36.0848998,0,80,1440,0,0,0,0,0,25,0,0,0,0,0,0.1,0.48,0,0,1,5,,516.17485,516 ,,
10.1002/cctc.202200199,,,,,Ir,Zr,None,Ir-UiO-66-5CNT,0.171779962,0.096982759,0,63.9151002,36.0848998,0,80,1440,0,0,0,0,0,25,0,0,0,0,0,0.1,0.3912,0.0888,0,1,5,,522.81072,523 ,,
10.1002/cctc.202200199,,,,,Ir,Zr,None,Ir-UiO-66-10CNT,0.171779962,0.096982759,0,63.9151002,36.0848998,0,80,1440,0,0,0,0,0,25,0,0,0,0,0,0.1,0.33984,0.14016,0,1,5,,433.22652,433 ,,
10.1002/cctc.202200199,,,,,Ir,Zr,None,Ir-UiO-66-20CNT,0.171779962,0.096982759,0,63.9151002,36.0848998,0,80,1440,0,0,0,0,0,25,0,0,0,0,0,0.1,0.25488,0.22512,0,1,5,,533.50183,534 ,,
10.1016/j.nanoen.2017.07.054,,,,,Ir,None,None,Ir/GF,1,0,0,100,0,0,25,480,0,0,0,0,0,900,,120,0,1,0,1,0.048462,0.771538,0,1,1,0,290,290 ,,
10.1016/j.ijhydene.2014.02.114,,,,,Ti,Ir,Nb,IrO 2 /Nb 0.05 Ti 0.95 O 2-17,0.958662614,0.075892857,0.050455927,88.3550731,6.994659897,4.650267005,80,60,1,0,1,0,0,200,,60,0,0,0,1,0.04331209,0.21146491,1,0,5,1,415.92043,416 ,,
10.1016/j.ijhydene.2014.02.114,,,,,Ti,Ir,Nb,IrO 2 /Nb 0.05 Ti 0.95 O 2-18,0.947112462,0.080357143,0.049848024,87.91394816,7.45900194,4.627049903,80,60,1,0,1,0,0,200,,60,0,0,0,1,0.04585986,0.20891714,1,0,5,1,386.54026,387 ,,
10.1016/j.ijhydene.2014.02.114,,,,,Ti,Ir,Nb,IrO 2 /Nb 0.05 Ti 0.95 O 2-22,0.900911854,0.098214286,0.047416413,86.08458885,9.384643311,4.530767834,80,60,1,0,1,0,0,200,,60,0,0,0,1,0.05605094,0.19872606,1,0,5,1,353.71917,354 ,,
10.1016/j.ijhydene.2014.02.114,,,,,Ti,Ir,Nb,IrO 2 /Nb 0.05 Ti 0.95 O 2-26,0.854711246,0.116071429,0.044984802,84.14438003,11.42696839,4.42865158,80,60,1,0,1,0,0,200,,60,0,0,0,1,0.06624202,0.18853498,1,0,5,1,323.492,323 ,,
10.1016/j.ijhydene.2014.02.114,,,,,Ti,Ir,Nb,IrO 2 /Nb 0.05 Ti 0.95 O 2-33,0.773860182,0.147321429,0.040729483,80.45028143,15.31549324,4.234225338,80,60,1,0,1,0,0,200,,60,0,0,0,1,0.084076433,0.170700637,1,0,5,1,304.16991,304 ,,
10.1016/j.ijhydene.2014.02.114,,,,,Ir,None,None,IrO2,1,0,0,100,0,0,80,60,1,0,1,0,0,200,,60,0,0,0,1,0.25477707,0,0,0,5,1,300.72899,301 ,,
10.1016/j.cej.2022.135699,,,,,La,Ru,None,La-RuO2-400,0.999976906,0.250204888,0,79.9865196,20.0134804,0,120,600,0,0,0,0,0,400,,120,0,0,0,1,1,0,0,1,5,1,208,208 ,,
10.1016/j.cej.2022.135699,,,,,La,Ru,None,La-RuO2-300,0.999976906,0.250204888,0,79.9865196,20.0134804,0,120,600,0,0,0,0,0,300,,120,0,0,0,1,1,0,0,1,5,1,245.14368,245 ,,
10.1016/j.cej.2022.135699,,,,,La,Ru,None,La-RuO2-500,0.999976906,0.250204888,0,79.9865196,20.0134804,0,120,600,0,0,0,0,0,500,,120,0,0,0,1,1,0,0,1,5,1,395.6046,396 ,,
10.1016/j.cej.2022.135699,,,,,La,Ru,None,La-RuO2-400(3;1),3,1,0,75,25,0,120,600,0,0,0,0,0,400,,120,0,0,0,1,1,0,0,1,5,1,215.20128,215 ,,
10.1016/j.cej.2022.135699,,,,,La,Ru,None,La-RuO2-400(5:1),5,1,0,83.33333333,16.66666667,0,120,600,0,0,0,0,0,400,,120,0,0,0,1,1,0,0,1,5,1,212.22918,212 ,,
10.1039/D2TA00966H,,,,,Ru,Ho,None,HRO,0.2,0.2,0,50,50,0,25,720,1,0,0,0,0,900,1,360,0,0,0,0.1,0.2,0,0,0,5,,280,280 ,,
10.1039/D2TA00966H,,,,,Ru,Y,None,YRO,0.2,0.2,0,50,50,0,25,720,1,0,0,0,0,900,1,360,0,0,0,0.1,0.2,0,0,0,5,,312,312 ,,
10.1039/D2TA00966H,,,,,Ru,None,None,RO,0.2,0,0,100,0,0,25,720,1,0,0,0,0,900,1,360,0,0,0,0.1,0.2,0,0,0,5,,420,420 ,,
10.1039/D2TA00966H,,,,,Ru,Ho,None,HRO,0.2,0.2,0,50,50,0,25,720,1,0,0,0,0,900,1,360,0,0,0,0.1,0.2,0,0,1,5,,215,215 ,,
10.1021/acsnano.1c00266,,,,,Sr,Ir,Ru,Sr2(Ru0.2Ir0.8)O4,0.999796789,0.344669912,0.099947396,69.21815502,23.86226449,6.919580491,25,120,1,0,0,0,0,1200,3,15,0,0,0,0.1,0.025477707,0.025477707,0,0,10,1,359.05122,359 ,,
10.1021/acsnano.1c00266,,,,,Sr,Ir,Ru,Sr2(Ru0.4Ir0.6)O4,0.999796789,0.258598496,0.199894792,68.55952767,17.73299428,13.70747805,25,120,1,0,0,0,0,1200,3,15,0,0,0,0.1,0.025477707,0.025477707,0,0,10,1,346.53057,347 ,,
10.1021/acsnano.1c00266,,,,,Sr,Ru,Ir,Sr2(Ru0.5Ir0.5)O4,0.999796789,0.250244232,0.215562788,68.21739837,17.07448021,14.70812143,25,120,1,0,0,0,0,1200,3,15,0,0,0,0.1,0.025477707,0.025477707,0,0,10,1,337.53585,338 ,,
10.1021/acsnano.1c00266,,,,,Sr,Ru,Ir,Sr2(Ru0.6Ir0.4)O4,0.999796789,0.299842188,0.172142832,67.93104674,20.37273367,11.69621959,25,120,1,0,0,0,0,1200,3,15,0,0,0,0.1,0.025477707,0.025477707,0,0,10,1,339.47871,339 ,,
10.1021/acsnano.1c00266,,,,,Sr,Ru,Ir,Sr2(Ru0.8Ir0.2)O4,0.999796789,0.399789584,0.086071416,67.29657368,26.90993761,5.793488703,25,120,1,0,0,0,0,1200,3,15,0,0,0,0.1,0.025477707,0.025477707,0,0,10,1,356.74857,357 ,,
10.1039/C8CC00766G,,,,,S,Mo,Co,Co-MoS2-0.05,7,0.05,0.05,98.5915493,0.704225352,0.704225352,220,1080,0,0,0,0,0,25,0,0,0,0,0,1,2,0,0,1,5,0,633.69619,634 ,,
10.1039/C8CC00766G,,,,,S,Mo,Co,Co-MoS2-0.5,7,0.5,0.5,87.5,6.25,6.25,220,1080,0,0,0,0,0,25,0,0,0,0,0,1,2,0,0,1,5,0,549.19328,549 ,,
10.1039/C8CC00766G,,,,,S,Mo,Co,Co-MoS2-1,7,1,1,77.77777778,11.11111111,11.11111111,220,1080,0,0,0,0,0,25,0,0,0,0,0,1,2,0,0,1,5,0,578.73191,579 ,,
10.1039/C8CC00766G,,,,,S,Mo,Co,Co-MoS2-3,7,3,3,53.84615385,23.07692308,23.07692308,220,1080,0,0,0,0,0,25,0,0,0,0,0,1,2,0,0,1,5,0,789.24136,789 ,,
10.1021/acs.energyfuels.0c01581,,,,,Cu,Ir,None,Ir0.83Cu0.17,0.058651026,0.036841541,0,61.41946738,38.58053262,0,25,20,1,0,0,0,0,240,,60,0,0,0,0.1,0.016237751,0.153527522,0,0,10,,273,273 ,,
10.1021/acs.energyfuels.0c01581,,,,,Cu,Ir,None,Ir0.60Cu0.40,0.08797654,0.036841541,0,70.48381056,29.51618944,0,25,20,1,0,0,0,0,240,,60,0,0,0,0.1,0.018577778,0.151187495,0,0,10,,255,255 ,,
10.1021/acs.energyfuels.0c01581,,,,,Cu,Ir,None,Ir0.30Cu0.70,0.146627566,0.036841541,0,79.91948522,20.08051478,0,25,20,1,0,0,0,0,240,,60,0,0,0,0.1,0.027022222,0.14274305,0,0,10,,292,292 ,,
10.1016/j.ijhydene.2020.09.089,,,,,Ir,None,None,PPY-Ir-400,1,0,0,100,0,0,0,240,1,0,0,0,0,400,5,60,0,0,0,1,0.142,0,0,0,5,,334.9,335 ,,
10.1016/j.ijhydene.2020.09.089,,,,,Ir,None,None,PPY-Ir-450,1,0,0,100,0,0,0,240,1,0,0,0,0,400,5,60,0,0,0,1,0.142,0,0,0,5,,291.3,291 ,,
10.1016/j.ijhydene.2020.09.089,,,,,Ir,None,None,PPY-Ir-500,1,0,0,100,0,0,0,240,1,0,0,0,0,400,5,60,0,0,0,1,0.142,0,0,0,5,,345.6,346 ,,
10.1016/j.elecom.2020.106877,,,,,Ir,None,None,Ir/B 4 C (10 wt%),1,0,0,100,0,0,25,"2,880",1,1,0,0,0,25,0,0,0,0,0,0.1,0.00196,0.01764,0,0,5,0,314,314 ,,
10.1002/aenm.202102883,,,,,Ru,None,None,RuOx,1,0,0,100,0,0,50,600,1,0,0,0,0,450,10,60,0,0,0,1,0.15,0,0,1,5,,282.3328,282 ,,
10.1002/aenm.202102883,,,,,Ir,None,None,IrOx,1,0,0,100,0,0,50,600,1,0,0,0,0,450,10,60,0,0,0,1,0.15,0,0,1,5,,336.84056,337 ,,
10.1002/aenm.202102883,,,,,Ru,Ir,None,Ru3Ir1Ox,3,1,0,75,25,0,50,600,1,0,0,0,0,450,10,60,0,0,0,1,0.15,0,0,1,5,,231.94935,232 ,,
10.1002/aenm.202102883,,,,,Ru,Ir,None,Ru1Ir1Ox,1,1,0,50,50,0,50,600,1,0,0,0,0,450,10,60,0,0,0,1,0.15,0,0,1,5,,206.42322,206 ,,
10.1002/aenm.202102883,,,,,Ir,Ru,None,Ru1Ir3Ox,3,1,0,75,25,0,50,600,1,0,0,0,0,450,10,60,0,0,0,1,0.15,0,0,1,5,,250.1186,250 ,,
10.1002/aenm.201904114,,,,,Pt,Ir,Pd,Pt-Ir-Pd nanocages,39,10,11,65,16.66666667,18.33333333,95,150,1,0,1,0,0,25,0,0,0,0,0,0.1,0.0084,0.0336,0,0,10,1,372,372 ,,
10.1002/aenm.201904114,,,,,Pt,Ir,Pd,Pt-Ir-Pd nanocages,39,10,11,65,16.66666667,18.33333333,95,150,1,0,1,0,0,25,0,0,0,0,0,0.1,0.0168,0.0672,0,0,10,1,408,408 ,,
10.1021/acscentsci.8b00426,,,,,Ir,W,None,IrW ND,0.028417164,0.025270074,0,52.930948,47.069052,0,250,180,0,0,1,0,0,25,0,0,0,0,0,0.1,0.013458333,0.053833333,0,0,5,0,305,305 ,,
10.1021/acs.nanolett.0c00127,,,,,Fe,Ir,None,Ir-SA@Fe@NCNT,11.09893517,0.110524624,0,99.0140058,0.985994201,0,25,60,1,0,0,0,0,900,5,360,0,1,0,1,0.00114,0.28386,0,0,5,1,259.07226,259 ,,
10.1021/acs.nanolett.0c00127,,,,,Fe,Ir,None,Ir-NP@Fe@NCNT,11.09893517,1.105246235,0,90.94370856,9.056291437,0,25,60,1,0,0,0,0,900,5,360,0,1,0,1,0.0114,0.2736,0,0,5,1,281.7212,282 ,,
10.1039/C8TA07950A,,,,,Ir,K,Na,IrOOH,0.524070703,0.2,0.075929297,65.50883789,25,9.491162111,25,,1,0,0,0,1,900,,900,0,0,0,0.1,0.2,0,0,1,5,1,344,344 ,,
10.1021/acscatal.7b04410,,,,,Fe,Ir,N,Ir/Fe4N,4,1.333,1,63.16121901,21.04847624,15.79030475,25,30,1,1,0,0,0,500,7.916666667,120,0,0,1,1,0.152866242,0,0,0,10,0,316,316 ,,
10.1021/acscatal.7b04410,,,,,Co,Ir,N,Ir/Co4N,4,1.333,1,63.16121901,21.04847624,15.79030475,25,30,1,1,0,0,0,500,7.916666667,120,0,0,1,1,0.152866242,0,0,0,10,0,319,319 ,,
10.1021/acscatal.7b04410,,,,,Ni,Ir,N,Ir/Ni4N,4,1.333,1,63.16121901,21.04847624,15.79030475,25,30,1,1,0,0,0,500,7.916666667,120,0,0,1,1,0.152866242,0,0,0,10,0,346,346 ,,
10.1021/jacs.1c11241,,,,,Ir,None,None,Ir-IrOx/C-20,1,0,0,100,0,0,25,720,1,0,0,0,0,450,1,120,0,1,0,1,0.204,0,0,0,1,,198,198 ,,
10.1021/jacs.1c11241,,,,,Ir,None,None,Ir-IrOx/C-20,1,0,0,100,0,0,25,720,1,0,0,0,0,450,0.2,120,0,1,0,1,0.204,0,0,0,1,,199,199 ,,
10.1021/jacs.1c11241,,,,,Ir,None,None,Ir-IrOx/C-20,1,0,0,100,0,0,25,720,1,0,0,0,0,450,0.1,120,0,1,0,1,0.204,0,0,0,1,,190,190 ,,
10.1016/j.nanoen.2019.05.034,,,,,Ir,None,None,Ir@N-G-650,1,0,0,100,0,0,25,60,1,0,0,0,0,650,5,180,0,1,0,1,0.010791325,0.325387019,0,0,5,,368.627,369 ,,
10.1016/j.nanoen.2019.05.034,,,,,Ir,None,None,Ir@N-G-750,1,0,0,100,0,0,25,60,1,0,0,0,0,650,5,180,0,1,0,1,0.010791325,0.325387019,0,0,5,,300.58734,301 ,,
10.1016/j.nanoen.2019.05.034,,,,,Ir,None,None,Ir@N-G-850,1,0,0,100,0,0,25,60,1,0,0,0,0,650,5,180,0,1,0,1,0.010791325,0.325387019,0,0,5,,337.96339,338 ,,
10.1016/j.cej.2021.129604,,,,,Sr,Ir,None,SrIrO-1000,0.314861461,0.306416359,0,50.67965588,49.32034412,0,25,720,1,0,0,0,0,1000,5,180,0,0,0,0.1,0.404,0,0,0,5,,254,254 ,,
10.1016/j.cej.2021.129604,,,,,Sr,Ir,None,SrIrO-1100,0.314861461,0.306416359,0,50.67965588,49.32034412,0,25,720,1,0,0,0,0,1100,5,180,0,0,0,0.1,0.404,0,0,0,5,,245,245 ,,
10.1016/j.cej.2021.129604,,,,,Sr,Ir,None,SrIrO-1200,0.314861461,0.306416359,0,50.67965588,49.32034412,0,25,720,1,0,0,0,0,1200,5,180,0,0,0,0.1,0.404,0,0,0,5, ,251,251 ,,
10.1016/j.cej.2021.129604,,,,,Sr,Ir,None,SrIrO-1000,0.314861461,0.306416359,0,50.67965588,49.32034412,0,25,720,1,0,0,0,0,1000,5,180,0,0,0,1,0.404,0,0,0,5,,278,278 ,,
10.1016/j.cej.2021.129604,,,,,Sr,Ir,None,SrIrO-1100,0.314861461,0.306416359,0,50.67965588,49.32034412,0,25,720,1,0,0,0,0,1100,5,180,0,0,0,1,0.404,0,0,0,5,,263,263 ,,
10.1016/j.cej.2021.129604,,,,,Sr,Ir,None,SrIrO-1200,0.314861461,0.306416359,0,50.67965588,49.32034412,0,25,720,1,0,0,0,0,1200,5,180,0,0,0,1,0.404,0,0,0,5,,288,288 ,,
10.1016/j.cej.2021.129604,,,,,Sr,Ir,None,6H-SrIrO 3,1,1,0,50,50,0,25,,1,0,0,1,0,850,,720,0,0,0,0.1,0.404,0,0,0,5,,256,256 ,,
10.1016/j.cej.2021.129604,,,,,Sr,Ir,None,6H-SrIrO 3,1,1,0,50,50,0,25,,1,0,0,1,0,850,,720,0,0,0,1,0.404,0,0,0,5,,270,270 ,,
10.1039/d0ta07416k,,,,,Au,Ir,None,Au0.7Ir0.3CNT,7,3,0,70,30,0,140,360,1,0,1,0,0,25,0,0,0,0,0,1,0.0285,0.2565,0,0,5,1,377,377 ,,
10.1039/d0ta07416k,,,,,Au,Ir,None,Au0.5Ir0.5CNT,5,5,0,50,50,0,140,360,1,0,1,0,0,25,0,0,0,0,0,1,0.0285,0.2565,0,0,5,1,257,257 ,,
10.1039/d0ta07416k,,,,,Ir,Au,None,Ir0.7Au0.3CNT,7,3,0,70,30,0,140,360,1,0,1,0,0,25,0,0,0,0,0,1,0.0285,0.2565,0,0,5,1,319,319 ,,
10.1039/d0ta07416k,,,,,Ir,None,None,IrCNT,1,0,0,100,0,0,140,360,1,0,1,0,0,25,0,0,0,0,0,1,0.0285,0.2565,0,0,5,1,279,279 ,,
10.1016/j.elecom.2018.08.009,,,,,P,Ir,None,P-Ir,2,1,0,66.66666667,33.33333333,0,320,60,1,0,1,0,0,25,0,0,0,1,0,0.1,0.046,0.184,0,0,10,,260,260 ,,
10.1016/j.elecom.2018.08.009,,,,,Ir,None,None,Ir,1,0,0,100,0,0,320,60,1,0,1,0,0,25,0,0,0,1,0,0.1,0.046,0.184,0,0,10,,290,290 ,,
10.1021/acsaem.9b01642,,,,,Li,Ir,None,IrOx-Li2CO3,16,1,0,94.11764706,5.882352941,0,25,960,1,0,0,0,0,25,0,0,0,0,0,0.1,0.1,0,0,0,5,1,255.64917,256 ,,
10.1021/acsaem.9b01642,,,,,Li,Ir,None,IrOx-LiOH,8,1,0,88.88888889,11.11111111,0,25,960,1,0,0,0,0,25,0,0,0,0,0,0.1,0.1,0,0,0,5,1,273.07241,273 ,,
10.1021/acsaem.9b01642,,,,,Na,Ir,None,IrOx-Na2CO3,16,1,0,94.11764706,5.882352941,0,25,960,1,0,0,0,0,25,0,0,0,0,0,0.1,0.1,0,0,0,5,1,366.45732,366 ,,
10.1021/acsaem.9b01642,,,,,Na,Ir,None,IrOx-NaOH,8,1,0,88.88888889,11.11111111,0,25,960,1,0,0,0,0,25,0,0,0,0,0,0.1,0.1,0,0,0,5,1,288.37537,288 ,,
10.1021/acsaem.9b01642,,,,,K,Ir,None,IrOx-K2CO3,16,1,0,94.11764706,5.882352941,0,25,960,1,0,0,0,0,25,0,0,0,0,0,0.1,0.1,0,0,0,5,1,430.25036,430 ,,
10.1021/acsaem.9b01642,,,,,K,Ir,None,IrOx-KOH,8,1,0,88.88888889,11.11111111,0,25,960,1,0,0,0,0,25,0,0,0,0,0,0.1,0.1,0,0,0,5,1,338.52481,339 ,,
10.1021/acsaem.9b01642,,,,,Li,Ir,None,IrOx-Li2CO3,16,1,0,94.11764706,5.882352941,0,25,960,1,0,0,0,0,25,0,0,0,0,0,0.1,0.1,0,0,0,0.5,1,282.77177,283 ,,
10.1021/acsaem.9b01642,,,,,Li,Ir,None,IrOx-LiOH,8,1,0,88.88888889,11.11111111,0,25,960,1,0,0,0,0,25,0,0,0,0,0,0.1,0.1,0,0,0,0.5,1,283.5077,284 ,,
10.1002/anie.201806300,,,,,Ru,Au,None,Au-Ru branched NPs,2,1,0,66.66666667,33.33333333,0,140,1200,0,0,1,0,0,25,0,0,0,0,1,0.1,0.40764,0,0,0,50,,219,219 ,,
10.1021/acscatal.1c01867,,,,,Pd,Ir,None,Pd@Ir cube ,0.907330827,0.018020833,0,98.05254217,1.947457827,0,180,60,1,0,1,0,0,25,0,0,0,0,0,0.1,0.034682081,0.052023121,0,0,10,1,311.04161,311 ,,
10.1021/acscatal.1c01867,,,,,Pd,Ir,None,Pd@Ir oct,0.905075188,0.019270833,0,97.9151927,2.0848073,0,180,60,1,0,1,0,0,25,0,0,0,0,0,0.1,0.032432432,0.048648649,0,0,10,1,355.3976,355 ,,
10.1021/acscatal.1c01867,,,,,Pd,Ir,None,Pd@Ir TOH,0.911184211,0.018229167,0,98.03863737,1.961362631,0,130,60,1,0,1,0,0,25,0,0,0,0,0,0.1,0.039344262,0.059016393,0,0,10,1,299.5924,300 ,,
10.1016/j.ijhydene.2011.01.131,,,,,Ir,Si,None,Ti/0.5IrO2-(0.5)SiO2,0.5,0.5,0,50,50,0,25,,1,0,0,0,0,500,,160,0,0,0,1,2,0,0,1,1,,325.91564,326 ,,
10.1016/j.ijhydene.2011.01.131,,,,,Ir,Si,None,Ti/0.67IrO2-(0.33)SiO2,0.67,0.33,0,67,33,0,25,,1,0,0,0,0,500,,160,0,0,0,1,2,0,0,1,1,,334.51753,335 ,,
10.1016/j.ijhydene.2011.01.131,,,,,Ir,Si,None,Ti/0.75IrO2-(0.25)SiO2,0.75,0.25,0,75,25,0,25,,1,0,0,0,0,500,,160,0,0,0,1,2,0,0,1,1,,342.70153,343 ,,
10.1016/j.ijhydene.2011.01.131,,,,,Ir,Si,None,Ti/0.8IrO2-(0.2)SiO2,0.8,0.2,0,80,20,0,25,,1,0,0,0,0,500,,160,0,0,0,1,2,0,0,1,1,,350.11936,350 ,,
10.1016/j.ijhydene.2011.01.131,,,,,Ir,Si,None,Ti/0.9IrO2-(0.1)SiO2,0.9,0.1,0,90,10,0,25,,1,0,0,0,0,500,,160,0,0,0,1,2,0,0,1,1,,371.04948,371 ,,
10.1134/s1023193516110124,,,,,Ir,None,None,Ir1Ni0O2 – y,1,0,0,100,0,0,60,480,1,0,0,0,0,450,,60,0,0,0,1,0.102,0,0,0,5,1,344.07734,344 ,,
10.1134/s1023193516110124,,,,,Ir,Ni,None,Ir0.9Ni0.1O2 – y,0.9,0.1,0,90,10,0,60,480,1,0,0,0,0,450,,60,0,0,0,1,0.102,0,0,0,5,1,343.07911,343 ,,
10.1134/s1023193516110124,,,,,Ir,Ni,None,Ir0.8Ni0.2O2 – y,0.8,0.2,0,80,20,0,60,480,1,0,0,0,0,450,,60,0,0,0,1,0.102,0,0,0,5,1,334.09497,334 ,,
10.1134/s1023193516110124,,,,,Ir,Ni,None,Ir0.7Ni0.3O2 – y,0.7,0.3,0,70,30,0,60,480,1,0,0,0,0,450,,60,0,0,0,1,0.102,0,0,0,5,1,335.87753,336 ,,
10.1134/s1023193516110124,,,,,Ir,Ni,None,Ir0.6Ni0.4O2 – y,0.6,0.4,0,60,40,0,60,480,1,0,0,0,0,450,,60,0,0,0,1,0.102,0,0,0,5,1,337.5175,338 ,,
10.1134/s1023193516110124,,,,,Ir,Ni,None,Ir0.5Ni0.5O2 – y,0.5,0.5,0,50,50,0,60,480,1,0,0,0,0,450,,60,0,0,0,1,0.102,0,0,0,5,1,373.73926,374 ,,
10.1149/08008.1077ecst,,,,,Ir,None,None,IrO2-450,1,0,0,100,0,0,25,30,1,0,0,0,0,450,,15,0,0,0,0.1,0.179363057,0.358726115,0,0,,,220,220 ,,
10.1039/D0NA00912A,,,,,Co,Ir,None,CoIr-CL,0.010752688,0.001041667,0,91.16809117,8.831908832,0,120,10,1,0,0,0,1,300,,20,0,1,0,0.1,0.016276596,0,0,0,20,0,308,308 ,,
10.1021/acs.chemmater.0c00081,,,,,Ba,Ir,Ti,Ba3TiIr2O9,3,2,1,50,33.33333333,16.66666667,25,,1,0,0,1,0,1100,,2160,0,0,0,0.1,0.282942121,0,0,0,1,0,331.72555,332 ,,
10.1021/acs.chemmater.0c00081,,,,,Ba,Ir,Ti,Ba3TiIr2O9-PC,3.75,0.15,0.15,92.59259259,3.703703704,3.703703704,25,240,1,0,0,0,1,600,1.7,360,0,0,0,0.1,0.282942121,0,0,0,1,0,274.4757,274 ,,
10.1039/C7TA00679A,,,,,Sn,V,Ir,Ir/SnO2:Sb-V,0.44613351,0.291534949,0.12494355,51.71890784,33.79676451,14.48432765,25,250,1,1,0,0,0,25,0,0,0,0,0,0.1,0.017,0.043,1,0,5,0,310.07871,310 ,,
10.1039/C7TA00679A,,,,,Sn,Ir,Sb,Ir/SnO2:Sb,0.44613351,0.12494355,0.04957039,71.88195331,20.13116299,7.986883701,25,250,1,1,0,0,0,25,0,0,0,0,0,0.1,0.017,0.043,1,0,5,0,313.95559,314 ,,
10.1039/D1NR01795K,,,,,Ir,Mn,None,Ir@β-Mn-1,1,1.01,0,49.75124378,50.24875622,0,150,720,0,0,0,0,0,400,,360,0,0,0,0.1,0.14,0.06,1,1,10,,319.17043,319 ,,
10.1039/D1NR01795K,,,,,Ir,Mn,None,Ir@β-Mn-2,1,0.67,0,59.88023952,40.11976048,0,150,720,0,0,0,0,0,400,,360,0,0,0,0.1,0.128,0.072,1,1,10,,306.09981,306 ,,
10.1039/D1NR01795K,,,,,Ir,Mn,None,Ir@β-Mn-3,1,0.51,0,66.22516556,33.77483444,0,150,720,0,0,0,0,0,400,,360,0,0,0,0.1,0.107,0.093,1,1,10,,294.03264,294 ,,
10.1039/D1NR01795K,,,,,Ir,Mn,None,Ir@β-Mn-4,1,0.25,0,80,20,0,150,720,0,0,0,0,0,400,,360,0,0,0,0.1,0.075,0.125,1,1,10,,288.75808,289 ,,
10.1039/D1NR01795K,,,,,Ir,None,None,IrO2-cry-400,0,1,0,0,100,0,150,720,0,0,0,0,0,400,,360,0,0,0,0.1,0.2,0,0,1,10,,336.94956,337 ,,
10.1039/D1NR01795K,,,,,Ir,None,None,IrO2-cry-200,0,1,0,0,100,0,150,720,0,0,0,0,0,200,,360,0,0,0,0.1,0.2,0,0,1,10,,347.26442,347 ,,
10.1039/D1NR01795K,,,,,Ir,None,None,IrO2-cry-500,0,1,0,0,100,0,150,720,0,0,0,0,0,500,,360,0,0,0,0.1,0.2,0,0,1,10,,380.90441,381 ,,
10.1039/D1NR01795K,,,,,Ir,None,None,IrO2-cry-600,0,1,0,0,100,0,150,720,0,0,0,0,0,600,,360,0,0,0,0.1,0.2,0,0,1,10,,398.25003,398 ,,
10.1039/D1NR01795K,,,,,Ir,None,None,IrO2-cry-700,0,1,0,0,100,0,150,720,0,0,0,0,0,700,,360,0,0,0,0.1,0.2,0,0,1,10,,431.01398,431 ,,
10.1021/acsami.9b19352,,,,,Ru,Y,None,Y 2 Ru 2 O 7-δ,2,2,0,50,50,0,80,480,1,0,0,0,0,1050,,720,0,0,0,1,0.206666667,0.041333333,0,0,10,0,303.45207,303 ,,
10.1021/acsami.9b19352,,,,,Ru,Y,Ba,Y 1.9 Ba 0.1 Ru 2 O 7-δ,2,1.9,0.1,50,47.5,2.5,80,480,1,0,0,0,0,1050,,720,0,0,0,1,0.206666667,0.041333333,0,0,10,0,283.82423,284 ,,
10.1021/acsami.9b19352,,,,,Ru,Y,Ba,Y 1.85 Ba 0.15 Ru 2 O 7-δ,2,1.85,0.15,50,46.25,3.75,80,480,1,0,0,0,0,1050,,720,0,0,0,1,0.206666667,0.041333333,0,0,10,0,278.60782,279 ,,
10.1021/acsami.9b19352,,,,,Ru,Y,Ba,Y 1.75 Ba 0.25 Ru 2 O 7-δ,2,1.75,0.25,50,43.75,6.25,80,480,1,0,0,0,0,1050,,720,0,0,0,1,0.206666667,0.041333333,0,0,10,0,288.42174,288 ,,
10.1021/acsami.9b19352,,,,,Ru,Y,Ba,Y 1.6 Ba 0.4 Ru 2 O 7-δ,2,1.6,0.4,50,40,10,80,480,1,0,0,0,0,1050,,720,0,0,0,1,0.206666667,0.041333333,0,0,10,0,298.14725,298 ,,
10.1002/anie.201909369,,,,,Li,Se,Ir,Li-IrSe2,1.25,0.228571429,0.114285714,78.47533632,14.34977578,7.174887892,60,180,1,0,0,0,0,1000,,1200,0,0,0,1,0.25,0,0,1,2,1,224.10655,224 ,,
10.1002/anie.201909369,,,,,Li,Se,Ir,Li-IrSe2,1.25,0.228571429,0.114285714,78.47533632,14.34977578,7.174887892,60,180,1,0,0,0,0,1000,,1200,0,0,0,1,1,0,0,1,2,1,199.17026,199 ,,
10.1002/anie.201909369,,,,,Li,Se,Ir,Li-IrSe2,1.25,0.228571429,0.114285714,78.47533632,14.34977578,7.174887892,60,180,1,0,0,0,0,1000,,1200,0,0,0,1,3,0,0,1,2,1,183.89398,184 ,,
10.1021/acsenergylett.0c01384,,,,,B,Ru,None,RuB2,4,1,0,80,20,0,25,,1,0,0,1,0,900,,120,0,0,0,1,0.571,0,0,0,5,,223,223 ,,
10.1002/smtd.201900129,,,,,Ir,Ni,None,IrNi NF,77,23,0,77,23,0,250,180,1,0,1,0,0,25,0,0,0,0,0,0.1,0.011136242,0,0,0,10,1,293.61924,294 ,,
10.1002/smtd.201900129,,,,,Ir,Co,None,IrCo NF,77,23,0,77,23,0,250,180,1,0,1,0,0,25,0,0,0,0,0,0.1,0.011136242,0,0,0,10,1,313.48433,313 ,,
10.1002/smtd.201900129,,,,,Ir,None,None,Ir NF,100,0,0,100,0,0,250,180,1,0,1,0,0,25,0,0,0,0,0,0.1,0.0102,0,0,0,10,1,328.28179,328 ,,
10.1021/acsami.8b08717,,,,,Ir,Co,None,IrCo0.65,1,0.65,0,60.60606061,39.39393939,0,280,120,1,0,1,0,0,25,0,0,0,1,0,0.1,0.018,0.072,0,0,5,,283.36517,283 ,,
10.1021/acsami.8b08717,,,,,Co,Ir,None,IrCo1.48,1.48,1,0,59.67741935,40.32258065,0,280,120,1,0,1,0,0,25,0,0,0,1,0,0.1,0.018,0.072,0,0,5,,299.90318,300 ,,
10.1021/acsami.8b08717,,,,,Co,Ir,None,IrCo2.71,2.71,1,0,73.0458221,26.9541779,0,280,120,1,0,1,0,0,25,0,0,0,1,0,0.1,0.018,0.072,0,0,5,,292.213,292 ,,
10.1021/acsami.8b08717,,,,,Ir,None,None,Ir,1,0,0,100,0,0,280,120,1,0,1,0,0,25,0,0,0,1,0,0.1,0.018,0.072,0,0,5,,311.56247,312 ,,
