Repository: zwyu-ai/BO-Tutorial-for-Sci

# Bayesian Optimisation Tutorial for Scientific Discovery

This repository accompanies a tutorial on Bayesian Optimisation (BO) for experimental and computational scientists. It shows how BO can be used to formalise the classic scientific cycle of hypothesise–experiment–update by:

- Framing scientific discovery problems as optimisation tasks over a design space
- Building probabilistic surrogate models (Gaussian processes and related models)
- Designing acquisition functions to select informative, high‑value experiments
- Demonstrating end‑to‑end BO workflows on real scientific case studies

The material is tiered so that different readers can enter at the right level:

File: datasets/OER/OER.csv (part 5 of 6)
DOI,,,,,Metal_1,Metal_2,Metal_3,Sample Name,Metal_1_Amount,Metal_2_Amount,Metal_3_Amount,Metal_1_Proportion,Metal_2_Proportion,Metal_3_Proportion,Hydrothermal Temp degree,Hydrothermal Time min,Hydrothermal Strring,Strong Reductant in liquid,Weak Reductant in liquid,Mixed in solid or liquired,Acid wash or not,Annealing Temp degree,Annealing Rising Rtae degree min-1,Annealing Time min,Annealing Stirring,Annealing Inert,Annealing Reductive,Proton Concentration M,Catalyst_Loading mg cm -2,Support Material Loading mg cm -2,support not carbon,Glassy Carbon_0/Carbon Paper_1,Scanning Speed mV s-1,O2 saturated/1 for yes,Overpotential mV @10 mA cm-2 (raw),Overpotential mV @10 mA cm-2,,
10.1002/aenm.202003448,,,,,Ni,Ru,None,Ru@RuOx-HL,2,0,0,100,0,0,25,,1,0,0,1,1,400,3,120,0,0,0,1,0.283,0,0,0,5,1,220.35528,220 ,,
10.1002/aenm.202003448,,,,,Ni,Ru,None,Ni-RuOx-HL,4,2,0,66.66666667,33.33333333,0,25,,1,0,0,1,1,420,3,120,0,0,0,1,0.283,0,0,0,5,1,215.73515,216 ,,
10.1016/j.cclet.2020.03.076,,,,,P,Co,Ru,Ru NCs/Co2P,14.6,10,1,57.03125,39.0625,3.90625,200,1440,0,0,1,0,0,500,1,180,0,1,0,1,0.357,0,0,0,,0,197,197 ,,
10.1007/s12274-022-4081-4,,,,,Ru,S,Cu,S-RuCuO NRs/C,0.040506329,0.013114754,0.013114754,60.69651741,19.65174129,19.65174129,210,300,1,0,1,1,0,350,,240,0,0,0,1,0.070063694,0.184713376,0,0,5,,240,240 ,,
10.1007/s12274-022-4081-4,,,,,Ru,S,Cu,SH-RuCuO NRs/C,0.040506329,0.013114754,0.013114754,60.69651741,19.65174129,19.65174129,210,300,1,0,1,0,1,350,,240,0,0,0,1,0.074904459,0.179872611,0,0,5,,231,231 ,,
10.1007/s12274-022-4081-4,,,,,Ru,S,Cu,SH-RuCuO NRs/C,0.040506329,0.013114754,0.013114754,60.69651741,19.65174129,19.65174129,210,300,1,0,1,0,1,350,,240,0,0,0,1,0.1,0.4,0,0,5,,222.02042,222 ,,
10.1007/s12274-022-4081-4,,,,,Ru,S,Cu,SH-RuCuO NRs/C,0.040506329,0.013114754,0.013114754,60.69651741,19.65174129,19.65174129,210,300,1,0,1,0,1,350,,240,0,0,0,1,0.15,0.6,0,0,5,,214.06706,214 ,,
10.1007/s12274-022-4081-4,,,,,Ru,S,Cu,SH-RuCuO NRs/C,0.040506329,0.013114754,0.013114754,60.69651741,19.65174129,19.65174129,210,300,1,0,1,0,1,350,,240,0,0,0,1,0.2,0.8,0,0,5,,211.11382,211 ,,
10.1007/s12274-022-4081-4,,,,,Ru,S,Cu,SH-RuCuO NRs/C,0.040506329,0.013114754,0.013114754,60.69651741,19.65174129,19.65174129,210,300,1,0,1,0,1,350,,240,0,0,0,1,0.25,1,0,0,5,,211.03235,211 ,,
10.1039/D1EE02636D,,,,,Pt,Co,Ru,PtCo-RuO2/C,0.03,0.03,0.02,37.5,37.5,25,260,120,1,0,1,0,0,400,,60,0,0,0,0.1,0.043528477,0.168392053,0,0,5,0,212.6,213 ,,
10.1039/D1EE02636D,,,,,Pt,Ru,None,Pt-RuO2/C,0.03,0.02,0,60,40,0,260,120,1,0,1,0,0,400,,60,0,0,0,0.1,0.049207947,0.162712583,0,0,5,0,274.1,274 ,,
10.1039/D1EE02636D,,,,,Ru,None,None,RuO2 NP/C,0.3,0,0,100,0,0,280,120,1,0,1,0,0,400,,60,0,0,0,0.1,0.042384106,0.169536424,0,0,5,0,264.8,265 ,,
10.1007/s10008-016-3200-0,,,,,Ni,Ir,None,leached-Ir0.7Ni0.3Ox,7,3,0,70,30,0,60,,1,0,0,0,1,450,,60,0,0,0,1,0.102,0,0,0,5,1,337.66992,338 ,,
10.1007/s10008-016-3200-0,,,,,Ni,Ir,None,pyrolyzed-Ir0.7Ni0.3Ox,7,3,0,70,30,0,60,,1,0,0,0,0,450,,60,0,0,0,1,0.102,0,0,0,5,1,341.41639,341 ,,
10.1007/s10008-016-3200-0,,,,,Ir,None,None,pyrolyzed-IrOx,1,0,0,100,0,0,60,,1,0,0,0,0,450,,60,0,0,0,1,0.102,0,0,0,5,1,343.31529,343 ,,
10.1016/j.apsusc.2020.145943,,,,,Ru,Ir,None,RuO2@IrOx,0.002631579,0.000736821,0,78.12549061,21.87450939,0,25,1440,1,0,0,0,0,400,2,60,0,0,0,1,0.064,0,0,0,5,0,218.48269,218 ,,
10.1016/j.apsusc.2020.145943,,,,,Ru,None,None,RuO2,1,0,0,100,0,0,25,1440,1,0,0,0,0,400,2,60,0,0,0,1,0.064,0,0,0,5,0,261.85294,262 ,,
10.1016/j.apsusc.2020.145943,,,,,Ir,None,None,IrO2,1,0,0,100,0,0,25,360,1,0,0,1,0,400,5,60,0,0,0,1,0.064,0,0,0,5,0,317.08224,317 ,,
10.1016/j.electacta.2020.135738,,,,,Ir,Co,None,IrCo0.14NR,0.1,1,0,9.090909091,90.90909091,0,25,60,1,1,0,0,1,25,0,0,0,0,0,0.1,0.106,0.106,0,0,2,0,284,284 ,,
10.1016/j.electacta.2020.135738,,,,,Ir,Co,None,IrCo0.11,0.1,0.5,0,16.66666667,83.33333333,0,25,60,1,1,0,0,1,25,0,0,0,0,0,0.1,0.106,0.106,0,0,2,0,303,303 ,,
10.1016/j.electacta.2020.135738,,,,,Ir,Co,None,IrCo0.17,1,1.5,0,40,60,0,25,60,1,1,0,0,1,25,0,0,0,0,0,0.1,0.106,0.106,0,0,2,0,299,299 ,,
10.1021/jacs.1c11241,,,,,Ir,None,None,Ir-IrOx/C-10,1,0,0,100,0,0,100,720,0,0,0,0,0,450,1,120,0,1,0,1,0.072352,0.172448,0,0,1,0,390,390 ,,
10.1021/jacs.1c11241,,,,,Ir,None,None,Ir-IrOx/C-20,1,0,0,100,0,0,100,720,0,0,0,0,0,450,1,120,0,1,0,1,0.118048,0.126752,0,0,1,0,198,198 ,,
10.1021/jacs.1c11241,,,,,Ir,None,None,Ir-IrOx/C-30,1,0,0,100,0,0,100,720,0,0,0,0,0,450,1,120,0,1,0,1,0.140658,0.104142,0,0,1,0,220,220 ,,
10.1021/jacs.1c11241,,,,,Ir,None,None,Ir-IrOx/C-20-600,1,0,0,100,0,0,100,720,0,0,0,0,0,600,1,120,0,1,0,1,0.118048,0.126752,0,0,1,0,264.67108,265 ,,
10.1021/jacs.1c11241,,,,,Ir,None,None,Ir-IrOx/C-20-750,1,0,0,100,0,0,100,720,0,0,0,0,0,750,1,120,0,1,0,1,0.118048,0.126752,0,0,1,0,272.60927,273 ,,
10.1021/jacs.1c11241,,,,,Ir,None,None,Ir-IrOx/C-10,1,0,0,100,0,0,100,720,0,0,0,0,0,450,1,120,0,1,0,0.2,0.072352,0.172448,0,0,1,0,400,400 ,,
10.1021/jacs.1c11241,,,,,Ir,None,None,Ir-IrOx/C-20,1,0,0,100,0,0,100,720,0,0,0,0,0,450,1,120,0,1,0,0.2,0.118048,0.126752,0,0,1,0,199,199 ,,
10.1021/jacs.1c11241,,,,,Ir,None,None,Ir-IrOx/C-30,1,0,0,100,0,0,100,720,0,0,0,0,0,450,1,120,0,1,0,0.2,0.140658,0.104142,0,0,1,0,230,230 ,,
10.1021/jacs.1c11241,,,,,Ir,None,None,Ir-IrOx/C-10,1,0,0,100,0,0,100,720,0,0,0,0,0,450,1,120,0,1,0,0.1,0.072352,0.172448,0,0,1,0,310,310 ,,
10.1021/jacs.1c11241,,,,,Ir,None,None,Ir-IrOx/C-20,1,0,0,100,0,0,100,720,0,0,0,0,0,450,1,120,0,1,0,0.1,0.118048,0.126752,0,0,1,0,190,190 ,,
10.1021/jacs.1c11241,,,,,Ir,None,None,Ir-IrOx/C-30,1,0,0,100,0,0,100,720,0,0,0,0,0,450,1,120,0,1,0,0.1,0.140658,0.104142,0,0,1,0,212,212 ,,
10.1021/acscatal.8b02171,,,,,Ni,Ir,None,NiIr-200,0.00669,0.000546306,0,92.45048597,7.549514027,0,120,13,1,0,1,0,1,200,20,23,0,0,1,0.1,0.014915267,0,0,0,20,0,315.95401,316 ,,
10.1021/acscatal.8b02171,,,,,Ni,Ir,None,NiIr-300,0.00669,0.000546306,0,92.45048597,7.549514027,0,120,13,1,0,1,0,1,300,20,23,0,0,1,0.1,0.011801111,0,0,0,20,0,341.37086,341 ,,
10.1021/acscatal.8b02171,,,,,Ni,Ir,None,NiIr-200,0.00669,0.000546306,0,92.45048597,7.549514027,0,120,13,1,0,1,0,1,200,20,23,0,0,1,0.1,0.039519084,0,0,0,20,0,290.98732,291 ,,
10.1021/acscatal.8b02171,,,,,Ni,Ir,None,NiIr-200,0.00669,0.000546306,0,92.45048597,7.549514027,0,120,13,1,0,1,0,1,200,20,23,0,0,1,0.1,0.065015267,0,0,0,20,0,281.01435,281 ,,
10.1021/acs.jpcc.9b06529,,,,,Ir,None,None,IrOx-300/CC,1,0,0,100,0,0,25,600,1,0,0,0,0,300,,,0,0,0,1,1.7,0,0,1,5,0,220,220 ,,
10.1021/acs.jpcc.9b06529,,,,,Ir,None,None,IrOx-350/CC,1,0,0,100,0,0,25,600,1,0,0,0,0,350,,,0,0,0,1,1.7,0,0,1,5,0,185,185 ,,
10.1021/acs.jpcc.9b06529,,,,,Ir,None,None,IrOx-400/CC,1,0,0,100,0,0,25,600,1,0,0,0,0,400,,,0,0,0,1,1.7,0,0,1,5,0,225,225 ,,
10.1016/j.apcatb.2017.06.044,,,,,Ir,None,None,aut,1,0,0,100,0,0,180,1440,0,0,0,0,0,50,,60,0,0,0,1,0.463414634,0,0,0,5,0,262.00355,262 ,,
10.1016/j.apcatb.2017.06.044,,,,,Ir,None,None,100,1,0,0,100,0,0,180,1440,0,0,0,0,0,100,,60,0,0,0,1,0.469135802,0,0,0,5,0,284.47514,284 ,,
10.1016/j.apcatb.2017.06.044,,,,,Ir,None,None,200,1,0,0,100,0,0,180,1440,0,0,0,0,0,200,,60,0,0,0,1,0.452380952,0,0,0,5,0,293.19546,293 ,,
10.1016/j.apcatb.2017.06.044,,,,,Ir,None,None,300,1,0,0,100,0,0,180,1440,0,0,0,0,0,300,,60,0,0,0,1,0.447058824,0,0,0,5,0,301.80398,302 ,,
10.1016/j.apcatb.2017.06.044,,,,,Ir,None,None,400,1,0,0,100,0,0,180,1440,0,0,0,0,0,400,,60,0,0,0,1,0.441860465,0,0,0,5,0,309.18271,309 ,,
10.1016/j.apcatb.2017.06.044,,,,,Ir,None,None,500,1,0,0,100,0,0,180,1440,0,0,0,0,0,500,,60,0,0,0,1,0.426966292,0,0,0,5,0,349.93343,350 ,,
10.1021/jacs.1c01525,,,,,Co,Ir,None,Ir 0.003 Co 2.997 O 4,0.709018718,0.000386242,0,99.94555414,0.054445865,0,25,180,1,0,0,0,0,400,,180,0,0,0,0.1,0.102040816,0,0,0,5,1,425.49183,425 ,,
10.1021/jacs.1c01525,,,,,Co,Ir,None,Ir 0.01 Co 2.99 O 4,0.709018718,0.001931208,0,99.72836226,0.271637742,0,25,180,1,0,0,0,0,400,,180,0,0,0,0.1,0.102040816,0,0,0,5,1,379.50749,380 ,,
10.1021/jacs.1c01525,,,,,Co,Ir,None,Ir 0.04 Co 2.96 O 4,0.709018718,0.009656042,0,98.65641008,1.34358992,0,25,180,1,0,0,0,0,400,,180,0,0,0,0.1,0.102040816,0,0,0,5,1,347.33662,347 ,,
10.1021/jacs.1c01525,,,,,Co,Ir,None,Ir 0.06 Co 2.94 O 4,0.709018718,0.019312083,0,97.34844617,2.651553831,0,25,180,1,0,0,0,0,400,,180,0,0,0,0.1,0.102040816,0,0,0,5,1,295.62696,296 ,,
10.1021/jacs.1c01525,,,,,Co,Ir,None,Ir 0.16 Co 2.84 O 4,0.709018718,0.193120833,0,78.59302006,21.40697994,0,25,180,1,0,0,0,0,400,,180,0,0,0,0.1,0.102040816,0,0,0,5,1,314.62049,315 ,,
10.1021/jacs.1c01525,,,,,Co,Ir,None,IrSA@Co3O4,0.709018718,0.019312083,0,97.34844617,2.651553831,0,25,,1,1,0,0,0,25,0,0,0,0,0,0.1,0.000714286,0.101326531,1,0,5,1,413,413 ,,
10.1021/jz2016507,,,,,Ir,None,None,IrO2,1,0,0,100,0,0,200,1160,1,0,1,0,0,500,,1200,0,0,0,0.1,0.05,0,0,0,10,1,438,438 ,,
10.1021/jz2016507,,,,,Ru,None,None,RuO2,1,0,0,100,0,0,200,680,1,0,1,0,0,500,,1200,0,0,0,0.1,0.05,0,0,0,10,1,452,452 ,,
10.1002/adma.201900510,,,,,Ru,Ir,Co,Co-RuIr,0.2,0.2,0.05,44.44444444,44.44444444,11.11111111,198,180,1,0,1,0,0,25,0,0,0,0,0,0.1,0.051020408,0,0,0,5,1,236.14133,236 ,,
10.1002/adma.201900510,,,,,Ru,Ir,Ni,Ni-RuIr,0.2,0.2,0.05,44.44444444,44.44444444,11.11111111,198,180,1,0,1,0,0,25,0,0,0,0,0,0.1,0.051020408,0,0,0,5,1,312.79113,313 ,,
10.1002/adma.201900510,,,,,Ru,Ir,Fe,Fe-RuIr,0.2,0.2,0.05,44.44444444,44.44444444,11.11111111,198,180,1,0,1,0,0,25,0,0,0,0,0,0.1,0.051020408,0,0,0,5,1,392.26817,392 ,,
10.1002/adma.201900510,,,,,Ru,Ir,None,RuIr,0.2,0.2,0,50,50,0,198,180,1,0,1,0,0,25,0,0,0,0,0,0.1,0.051020408,0,0,0,5,1,345.30446,345 ,,
10.1021/jacs.0c12740,,,,,Au,Ir,None,Au@AuIr2,0.1334,0.0667,0,66.66666667,33.33333333,0,220,180,1,0,1,0,0,25,0,0,0,0,0,1,0.06,0.24,0,0,10,1,261,261 ,,
10.1002/smll.201601787,,,,,Ir,Au,None,Au@Ir NRB,0.0064,0.006003708,0,51.5974732,48.4025268,0,25,60,0,0,1,0,0,25,0,0,0,0,0,1,0.013956728,0,0,0,5,0,302,302 ,,
10.1016/j.elecom.2015.08.015,,,,,Ir,Ni,None,IrNi0.125,1,0.125,0,88.88888889,11.11111111,0,25,"86,400",0,0,0,0,0,25,0,0,0,0,0,0.2,0.017324841,0,0,0,10,,304,304 ,,
10.1126/sciadv.abl9271,,,,,Se,Ru,Pt,SS Pt-RuO2 HNSs,0.050399318,0.024869998,0.001291256,65.82933878,32.48408078,1.686580442,180,720,1,1,0,0,0,300,,600,0,0,0,1,0.098533793,0.39413517,0,0,5,,228,228 ,,
10.1126/sciadv.abl9271,,,,,Se,Ru,Pt,Ru O2 HNSs,0.050399318,0.024869998,0,66.95865028,33.04134972,0,180,720,1,1,0,0,0,300,,600,0,0,0,1,0.067656906,0.270627626,0,0,5,,239,239 ,,
10.1126/sciadv.abl9271,,,,,Se,Ru,Pt,2% Pt-RuO2,0.050399318,0.024869998,0.000507551,66.51016343,32.82003984,0.669796731,180,720,1,1,0,0,0,300,,600,0,0,0,1,0.064810541,0.259242165,0,0,5,,232.87966,233 ,,
10.1126/sciadv.abl9271,,,,,Se,Ru,Pt,10% Pt-RuO2,0.050399318,0.024869998,0.002763333,64.58747543,31.87127211,3.541252457,180,720,1,1,0,0,0,300,,600,0,0,0,1,0.074931614,0.299726456,0,0,5,,257.02364,257 ,,
10.1021/acsami.8b14563,,,,,Ir,None,None,Ir1Oy-50,1,0,0,100,0,0,25,2880,1,0,0,0,0,400,1,180,0,0,0,1,0.857,0,0,0,10,,251.65317,252 ,,
10.1021/acsami.8b14563,,,,,Ir,Au,None,Au0.05Ir0.95Oy-50,0.95,0.05,0,95,5,0,25,2880,1,0,0,0,0,400,1,180,0,0,0,1,0.857,0,0,0,10,,246.04751,246 ,,
10.1021/acsami.8b14563,,,,,Ir,Au,None,Au0.1Ir0.9Oy-50,0.9,0.1,0,90,10,0,25,2880,1,0,0,0,0,400,1,180,0,0,0,1,0.857,0,0,0,10,,240.97573,241 ,,
10.1021/acsami.8b14563,,,,,Ir,Au,None,Au0.33Ir0.67Oy-50,0.67,0.33,0,67,33,0,25,2880,1,0,0,0,0,400,1,180,0,0,0,1,0.857,0,0,0,10,,267.40238,267 ,,
10.1021/acsami.8b14563,,,,,Au,None,None,Au1-50,1,0,0,100,0,0,25,2880,1,0,0,0,0,400,1,180,0,0,0,1,0.857,0,0,0,10,,1130,1130 ,,
10.1002/anie.202106631,,,,,Na,Ru,None,a/c-RuO2,5.047700772,0.482090344,0,91.28194296,8.718057041,0,25,,1,0,0,0,0,450,,180,0,0,0,0.1,0.404,0,0,0,5,0,205,205 ,,
10.1002/anie.202106631,,,,,Na,Ru,None,a/c-RuO2-400,5.047700772,0.482090344,0,91.28194296,8.718057041,0,25,,1,0,0,0,0,400,,180,0,0,0,0.1,0.404,0,0,0,5,0,229,229 ,,
10.1002/anie.202106631,,,,,Na,Ru,None,a/c-RuO2-500,5.047700772,0.482090344,0,91.28194296,8.718057041,0,25,,1,0,0,0,0,500,,180,0,0,0,0.1,0.404,0,0,0,5,0,248,248 ,,
10.1002/anie.202106631,,,,,Na,Ru,None,a/c-RuO2-550,5.047700772,0.482090344,0,91.28194296,8.718057041,0,25,,1,0,0,0,0,550,,180,0,0,0,0.1,0.404,0,0,0,5,0,245,245 ,,
10.1002/anie.202106631,,,,,Na,Ru,None,a/c-RuO2-0.5,5.047700772,0.482090344,0,91.28194296,8.718057041,0,25,,1,0,0,0,0,450,,30,0,0,0,0.1,0.404,0,0,0,5,0,215,215 ,,
10.1002/anie.202106631,,,,,Na,Ru,None,a/c-RuO2-1,5.047700772,0.482090344,0,91.28194296,8.718057041,0,25,,1,0,0,0,0,450,,60,0,0,0,0.1,0.404,0,0,0,5,0,208,208 ,,
10.1002/anie.202106631,,,,,Na,Ru,None,a/c-RuO2-5,5.047700772,0.482090344,0,91.28194296,8.718057041,0,25,,1,0,0,0,0,450,,300,0,0,0,0.1,0.404,0,0,0,5,0,250,250 ,,
10.1002/cnma.202000124,,,,,Ru,Y,None,nano-Y2Ru2O7-δ ,2,2,0,50,50,0,300,120,0,0,0,0,0,550,50,300,0,0,0,0.1,0.025,0.025,0,0,10,,270,270 ,,
10.1021/acsaem.8b00691,,,,,Ir,Y,None,Y2Ir2O7,2,2,0,50,50,0,80,300,1,0,0,0,0,1000,5,720,0,0,0,0.1,0.102,0,0,0,10,,370,370 ,,
10.1021/cm302468b,,,,,Ir,Bi,None,Ir2Bi2O7,2,2,0,50,50,0,25,180,1,0,0,0,0,240,,7200,0,0,0,2,0.402,0,0,0,1,0,360,360 ,,
10.1021/acs.inorgchem.9b00868,,,,,Co,Ti,None,Co2TiO4/CC,2,1,0,66.66666667,33.33333333,0,25,,1,0,0,0,0,900,,360,0,0,0,1,0.666666667,0,0,1,5,,558,558 ,,
10.1021/acs.inorgchem.9b00868,,,,,Co,None,None,Co3O4/cc,1,0,0,100,0,0,25,,1,0,0,0,0,800,,360,0,0,0,1,0.666666667,0,0,1,5,,885,885 ,,
10.1021/jacs.1c00384,,,,,Ru,Sr,Ir,Sr1.7Ru5Ir1O13.7,0.5,0.2,0.1,62.5,25,12.5,25,4320,0,0,0,0,0,500,,60,0,0,0,1,0.32,0.128,0,0,10,,193,193 ,,
10.1021/jacs.1c00384,,,,,Ru,Ir,None,Ru5Ir0.9O11.8,5,1,0,83.33333333,16.66666667,0,25,4320,0,0,0,0,0,500,,60,0,0,0,1,0.32,0.128,0,0,10,,239,239 ,,
10.1021/jacs.1c00384,,,,,Ru,Sr,None,Sr1.6Ru5O11.6,5,3,0,62.5,37.5,0,25,4320,0,0,0,0,0,500,,60,0,0,0,1,0.32,0.128,0,0,10,,238,238 ,,
10.1021/jacs.1c00384,,,,,Ru,Sr,Ir,Sr1.7Ru5Ir1O13.7,0.5,0.2,0.1,62.5,25,12.5,25,4320,0,0,0,0,0,500,,60,0,0,0,1,1.5,0.6,0,1,10,,180,180 ,,
10.1021/jacs.1c00384,,,,,Ru,Ir,None,Ru5Ir0.9O11.8,5,1,0,83.33333333,16.66666667,0,25,4320,0,0,0,0,0,500,,60,0,0,0,1,1.5,0.6,0,1,10,,219,219 ,,
10.1021/jacs.1c00384,,,,,Ru,Sr,None,Sr1.6Ru5O11.6,5,3,0,62.5,37.5,0,25,4320,0,0,0,0,0,500,,60,0,0,0,1,1.5,0.6,0,1,10,,235,235 ,,
10.1021/jacs.1c00384,,,,,Ru,Ir,Ir,Sr3Ru3Ir3Ox,3,3,3,33.33333333,33.33333333,33.33333333,25,4320,0,0,0,0,0,500,,60,0,0,0,1,0.32,0.128,0,0,10,,228.57519,229 ,,
10.1021/jacs.1c00384,,,,,Ir,Sr,Ru,Sr3Ru1Ir5Ox,5,3,1,55.55555556,33.33333333,11.11111111,25,4320,0,0,0,0,0,500,,60,0,0,0,1,0.32,0.128,0,0,10,,252.61578,253 ,,
10.1021/jacs.1c00384,,,,,Ru,Ir,Sr,Sr1Ru7Ir1Ox,7,1,1,77.77777778,11.11111111,11.11111111,25,4320,0,0,0,0,0,500,,60,0,0,0,1,0.32,0.128,0,0,10,,235.16056,235 ,,
10.1021/jacs.1c00384,,,,,Sr,Ir,Ru,Sr7Ru1Ir1Ox,7,1,1,77.77777778,11.11111111,11.11111111,25,4320,0,0,0,0,0,500,,60,0,0,0,1,0.32,0.128,0,0,10,,247.06184,247 ,,
10.1016/j.apcatb.2020.119433,,,,,Ti,Ir,None,Ir/TiO2,1,0.147420147,0,87.15203426,12.84796574,0,160,180,1,0,1,0,0,25,0,0,0,0,0,0.1,0.04375,0.106730769,1,0,5,0,362,362 ,,
10.1016/j.apcatb.2020.119433,,,,,Ti,Ir,Mo,Ir/TiO2-MoOx-5,0.88372093,0.147420147,0.046511628,82.00424178,13.67974549,4.316012725,100,30,1,0,1,0,0,25,0,0,0,0,0,0.1,0.04375,0.106730769,1,0,5,0,340,340 ,,
10.1016/j.apcatb.2020.119433,,,,,Ti,Mo,Ir,Ir/TiO2-MoOx-10,0.782608696,0.147623862,0.147420147,72.62160542,13.69864908,13.67974549,100,30,1,0,1,0,0,25,0,0,0,0,0,0.1,0.04375,0.106730769,1,0,5,0,328,328 ,,
10.1016/j.apcatb.2020.119433,,,,,Ti,Mo,Ir,Ir/TiO2-MoOx-20,0.615384615,0.314847943,0.147420147,57.10416837,29.21608614,13.67974549,100,30,1,0,1,0,0,25,0,0,0,0,0,0.1,0.04375,0.106730769,1,0,5,0,307,307 ,,
10.1016/j.apcatb.2020.119433,,,,,Ti,Mo,Ir,Ir/TiO2-MoOx-28,0.482758621,0.447473937,0.147420147,44.79723553,41.52301898,13.67974549,100,30,1,0,1,0,0,25,0,0,0,0,0,0.1,0.04375,0.106730769,1,0,5,0,295,295 ,,
10.1016/j.apcatb.2020.119433,,,,,Mo,Ti,Ir,Ir/TiO2-MoOx-33,0.555232558,0.375,0.147420147,51.52240191,34.7978526,13.67974549,100,30,1,0,1,0,0,25,0,0,0,0,0,0.1,0.04375,0.106730769,1,0,5,0,289,289 ,,
10.1016/j.apcatb.2020.119433,,,,,Mo,Ti,Ir,Ir/TiO2-MoOx-36,0.644518272,0.285714286,0.147420147,59.80760491,26.5126496,13.67974549,100,30,1,0,1,0,0,25,0,0,0,0,0,0.1,0.04375,0.106730769,1,0,5,0,299,299 ,,
10.1002/adma.201903616,,,,,Ir,Co,None,IrCo@IrOx,0.15,0.05,0,75,25,0,180,720,0,0,1,0,0,200,,300,0,0,0,0.1,0.0255,0.1275,1,0,5,0,247,247 ,,
10.1002/adma.201903616,,,,,Ir,Co,None,IrCo NDs,0.15,0.05,0,75,25,0,180,720,0,0,1,0,0,25,0,0,0,0,0,0.1,0.0255,0,0,0,5,0,280,280 ,,
10.1002/anie.201813361,,,,,Mn,None,None,g-MnO2-FTO,1,0,0,100,0,0,220,10,0,0,0,0,0,220,,360,0,0,0,2,3.5,0,1,1,1,,487.73933,488 ,,
10.1002/anie.201813361,,,,,Mn,None,None,g-MnO2-CP,1,0,0,100,0,0,220,10,0,0,0,0,0,220,,360,0,0,0,2,3.5,0,0,1,1,,412.00891,412 ,,
10.1021/acscatal.9b05611,,,,,Ir,Ru,Te,IrRu@Te,0.000438758,0.000438704,0.000293348,37.4747407,37.47014966,25.05510964,180,1080,0,0,0,0,0,25,0,0,0,0,0,1,0.15,0,0,0,5,0,223.35384,223 ,,
10.1021/acscatal.9b05611,,,,,Ir,Ru,Te,IrRu@Te,0.000438758,0.000438704,0.000293348,37.4747407,37.47014966,25.05510964,180,1080,0,0,0,0,0,25,0,0,0,0,0,1,0.3,0,0,0,5,0,217.78915,218 ,,
10.1021/acscatal.9b05611,,,,,Ir,Ru,Te,IrRu@Te,0.000438758,0.000438704,0.000293348,37.4747407,37.47014966,25.05510964,180,1080,0,0,0,0,0,25,0,0,0,0,0,1,0.6,0,0,0,5,0,209.99857,210 ,,
10.1021/acscatal.9b05611,,,,,Ir,Ru,Te,IrRu@Te,0.000438758,0.000438704,0.000293348,37.4747407,37.47014966,25.05510964,180,1080,0,0,0,0,0,25,0,0,0,0,0,1,0.9,0,0,0,5,0,206.23171,206 ,,
10.1021/acscatal.9b05611,,,,,Ir,Ru,Te,IrRu@Te,0.000438758,0.000438704,0.000293348,37.4747407,37.47014966,25.05510964,180,1080,0,0,0,0,0,25,0,0,0,0,0,0.1,0.15,0,0,0,5,0,244,244 ,,
10.1021/acs.jpcc.9b09796,,,,,S,Ni,None,NiS/SCN,12,2,0,85.71428571,14.28571429,0,25,,1,0,0,1,1,600,2,120,0,1,0,1,0.294,0,0,1,50,0,337,337 ,,
10.1021/acs.jpcc.1c09775,,,,,Ir,Ta,None,IrO2–Ta2O5,0.07,0.03,0,70,30,0,25,,1,0,0,0,0,250,,60,0,0,0,0.2,0.661956411,0,1,0,20,0,396,396 ,,
10.1021/acs.jpcc.1c09775,,,,,Ir,Ta,None,IrO2–Ta2O5,0.07,0.03,0,70,30,0,25,,1,0,0,0,0,300,,60,0,0,0,0.2,0.661956411,0,1,0,20,0,309,309 ,,
10.1021/acs.jpcc.1c09775,,,,,Ir,Ta,None,IrO2–Ta2O5,0.07,0.03,0,70,30,0,25,,1,0,0,0,0,350,,60,0,0,0,0.2,0.661956411,0,1,0,20,0,294,294 ,,
10.1021/acs.jpcc.1c09775,,,,,Ir,Ta,None,IrO2–Ta2O5,0.07,0.03,0,70,30,0,25,,1,0,0,0,0,400,,60,0,0,0,0.2,0.661956411,0,1,0,20,0,334,334 ,,
10.1021/acs.jpcc.1c09775,,,,,Ir,Ta,None,IrO2–Ta2O5,0.07,0.03,0,70,30,0,25,,1,0,0,0,0,450,,60,0,0,0,0.2,0.661956411,0,1,0,20,0,362,362 ,,
10.1021/acs.jpcc.1c09775,,,,,Ir,Ta,None,IrO2–Ta2O5,0.07,0.03,0,70,30,0,25,,1,0,0,0,0,550,,60,0,0,0,0.2,0.661956411,0,1,0,20,0,392,392 ,,
10.1016/j.electacta.2009.05.090,,,,,Ir,None,None,IrO2,10,0,0,100,0,0,25,,1,0,0,0,0,490,5,30,0,0,0,1,0.99,0,0,0,5,0,277.92598,278 ,,
10.1016/j.electacta.2009.05.090,,,,,Ir,Ru,None,Ir0.8Ru0.2O2,8,2,0,80,20,0,25,,1,0,0,0,0,490,5,30,0,0,0,1,0.99,0,0,0,5,0,279.68237,280 ,,
10.1016/j.electacta.2009.05.090,,,,,Ir,Ru,None,Ir0.6Ru0.4O2,6,4,0,60,40,0,25,,1,0,0,0,0,490,5,30,0,0,0,1,0.99,0,0,0,5,0,261.84833,262 ,,
10.1016/j.electacta.2009.05.090,,,,,Ru,Ir,None,Ru0.6Ir0.4O2,6,4,0,60,40,0,25,,1,0,0,0,0,490,5,30,0,0,0,1,0.99,0,0,0,5,0,217.93877,218 ,,
10.1016/j.electacta.2009.05.090,,,,,Ru,Ir,None,Ru0.8Ir0.2O2,8,2,0,80,20,0,25,,1,0,0,0,0,490,5,30,0,0,0,1,0.99,0,0,0,5,0,206.86005,207 ,,
10.1016/j.electacta.2009.05.090,,,,,Ru,None,None,RuO2,10,0,0,100,0,0,25,,1,0,0,0,0,490,5,30,0,0,0,1,0.99,0,0,0,5,0,193.61963,194 ,,
10.1002/adfm.202101405,,,,,S,Ru,Fe,S-RuFeOx,8.415841584,0.1,0.1,97.67869455,1.160652724,1.160652724,200,120,1,0,1,0,0,400,5,300,0,0,0,0.1,0.038860759,0.155443038,0,0,10,1,187,187 ,,
10.1002/adfm.202101405,,,,,S,Ru,None,S-RuO2,8.415841584,0.1,0,98.82571794,1.17428206,0,200,120,1,0,1,0,0,400,5,300,0,0,0,0.1,0.026962025,0.1078481,0,0,10,1,232,232 ,,
10.1016/j.nanoen.2018.11.023,,,,,Ag,Ir,None,Ir6Ag9 NTs/C,0.025164769,0.016745931,0,60.04378186,39.95621814,0,200,300,1,0,1,0,1,300,,120,0,0,0,1,0.03378,0.13512,0,0,5,0,285,285 ,,
10.1016/j.nanoen.2018.11.023,,,,,Ag,Ir,None,Ir3Ag9 NTs/C,0.050329539,0.016745931,0,75.03419522,24.96580478,0,200,300,1,0,1,0,1,300,,120,0,0,0,1,0.05427,0.21708,0,0,5,0,302,302 ,,
10.1016/j.nanoen.2018.11.023,,,,,Ag,Ir,None,Ir6Ag9 NTs/C,0.025164769,0.016745931,0,60.04378186,39.95621814,0,200,300,1,0,1,0,1,300,,120,0,0,0,0.1,0.03378,0.13512,0,0,5,0,296,296 ,,
10.1016/j.nanoen.2018.11.023,,,,,Ag,Ir,None,Ir3Ag9 NTs/C,0.050329539,0.016745931,0,75.03419522,24.96580478,0,200,300,1,0,1,0,1,300,,120,0,0,0,0.1,0.05427,0.21708,0,0,5,0,325,325 ,,
10.3390/polym11040629,,,,,Ir,None,None,3-DOM IrO2,10,0,0,100,0,0,70,180,0,0,0,0,0,450,5,240,0,0,0,1,0.106,0,0,0,5,0,303,303 ,,
10.1016/j.ijhydene.2018.08.034,,,,,Ir,None,None,IrO 2 /CNT,1,0,0,100,0,0,120,240,1,0,0,0,0,120,,240,0,0,0,0.2,0.088666667,1.824,0,0,5,0,270,270 ,,
10.1007/s12678-016-0348-4,,,,,K,Ir,None,IrO2 nanosheet,4,1,0,80,20,0,25,,1,0,0,1,1,780,,60,0,1,0,0.1,0.00598,0,0,0,10,0,420,420 ,,
10.1002/chem.201905063,,,,,Ir,Ru,Mn,IrRuMn/C,0.025108805,0.0078125,0.005925341,64.63570916,20.11113159,15.25315925,200,360,0,0,1,0,0,25,0,0,0,0,0,0.1,0.5,0.1,0,0,5,1,260,260 ,,
10.1039/C5TA05384F,,,,,Cu,Ir,None,Cu1.11Ir NCs,2,2,0,50,50,0,250,120,1,0,1,0,0,25,0,0,0,0,0,0.1,0.050955414,0,0,0,5,0,287.57889,288 ,,
10.1039/C5TA05384F,,,,,Ir,Cu,None,Cu0.95Ir NCs,5,4,0,55.55555556,44.44444444,0,250,120,1,0,1,0,0,25,0,0,0,0,0,0.1,0.050955414,0,0,0,5,0,291.89266,292 ,,
10.1039/C5TA05384F,,,,,Cu,Ir,None,Cu1.41Ir NCs,3,2,0,60,40,0,250,120,1,0,1,0,0,25,0,0,0,0,0,0.1,0.050955414,0,0,0,5,0,294.69078,295 ,,
10.1021/acssuschemeng.7b01628,,,,,Ni,Ir,None,Ni2.76Ir NCs,3,2,0,60,40,0,250,120,1,0,1,0,0,25,0,0,0,0,0,0.1,0.050955414,0,0,0,5,0,313.2515,313 ,,
10.1021/acssuschemeng.7b01628,,,,,Ni,Ir,None,Ni2.53Ir NCs,2,2,0,50,50,0,250,120,1,0,1,0,0,25,0,0,0,0,0,0.1,0.050955414,0,0,0,5,0,301.99671,302 ,,
10.1021/acssuschemeng.7b01628,,,,,Ir,Ni,None,Ni1.43Ir NCs,3,2,0,60,40,0,250,120,1,0,1,0,0,25,0,0,0,0,0,0.1,0.050955414,0,0,0,5,0,308.91989,309 ,,
10.1021/acssuschemeng.7b01628,,,,,Ir,Ni,None,Ni0.93Ir NCs,2,1,0,66.66666667,33.33333333,0,250,120,1,0,1,0,0,25,0,0,0,0,0,0.1,0.050955414,0,0,0,5,0,311.62252,312 ,,
10.1016/j.colsurfa.2018.10.009,,,,,Ru,None,None,RuO2 NR,0.02,0,0,100,0,0,150,360,1,0,0,0,0,550,,600,0,0,0,1,0.357,0,0,0,5,0,278,278 ,,
10.1021/jacs.0c01135,,,,,Ru,Y,Fe,Ru2Y1.8Fe0.2O7-,2,1.8,0.2,50,45,5,80,30,1,0,0,0,0,1000,3,360,0,0,0,2,0.0125,0,0,0,1,1,410.89383,411 ,,
10.1021/jacs.0c01135,,,,,Ru,Y,None,Ru2Y2FeO7-,2,2,0,50,50,0,80,30,1,0,0,0,0,1000,3,360,0,0,0,2,0.0125,0,0,0,1,1,361.81993,362 ,,
10.1021/jacs.0c01135,,,,,Ru,Y,Cu,Ru2Y1.8Cu0.2O7-,2,1.8,0.2,50,45,5,80,30,1,0,0,0,0,1000,3,360,0,0,0,2,0.0125,0,0,0,1,1,360.44188,360 ,,
10.1016/j.jcat.2021.12.009,,,,,Mn,None,None,R20-Mn,1,0,0,100,0,0,25,,1,0,0,1,0,400,400,20,0,0,0,1,1,0,0,1,5,,215.84746,216 ,,
10.1016/j.jcat.2021.12.009,,,,,Mn,None,None,R40-Mn,1,0,0,100,0,0,25,,1,0,0,1,0,400,400,40,0,0,0,1,1,0,0,1,5,,453.17688,453 ,,
10.1016/j.jcat.2021.12.009,,,,,Mn,None,None,S20-Mn,1,0,0,100,0,0,25,,1,0,0,1,0,400,5,20,0,0,0,1,1,0,0,1,5,,569.32505,569 ,,
10.1007/s10853-015-8863-x,,,,,Ir,None,None,3-DOM IrO2,1,0,0,100,0,0,25,,1,0,0,0,1,450,3,60,0,0,0,1,0.102,0,0,0,5,1,312.07849,312 ,,
10.1007/s10853-015-8863-x,,,,,Ir,None,None,3-DOM IrO2,1,0,0,100,0,0,25,,1,0,0,0,1,500,3,60,0,0,0,1,0.102,0,0,0,5,1,366.99725,367 ,,
10.1007/s10853-015-8863-x,,,,,Ir,None,None,3-DOM IrO2,1,0,0,100,0,0,25,,1,0,0,0,1,600,3,60,0,0,0,1,0.102,0,0,0,5,1,428.43984,428 ,,
10.1007/s10853-015-8863-x,,,,,Ir,None,None,3-DOM IrO2,1,0,0,100,0,0,25,,1,0,0,0,1,700,3,60,0,0,0,1,0.102,0,0,0,5,1,459.04251,459 ,,
10.1016/j.matchar.2021.111201,,,,,Ru,None,None,Ru/RuO2-PRS,0.05,0,0,100,0,0,80,180,1,0,0,0,0,500,,120,0,0,0,1,0.7,0,0,0,5,1,200,200 ,,
10.1016/j.matchar.2021.111201,,,,,Ru,None,None,RuO2-PP,0.05,0,0,100,0,0,80,180,1,0,0,0,0,800,,240,0,0,0,1,0.7,0,0,0,5,1,310,310 ,,
10.1016/j.matchar.2021.111201,,,,,Ru,None,None,RuO2-NPs,0.05,0,0,100,0,0,160,600,0,0,0,0,0,25,0,0,0,0,0,1,0.7,0,0,0,5,1,276,276 ,,
10.1016/j.electacta.2019.04.017,,,,,Ir,Pr,None,Pt/IrOx,90,10,0,90,10,0,180,1440,0,0,1,0,0,25,0,0,0,0,0,1,0.463414634,0,0,0,5,1,288,288 ,,
10.1016/j.electacta.2019.04.017,,,,,Ir,Pr,None,Pt/IrOx,70,30,0,70,30,0,180,1440,0,0,1,0,0,25,0,0,0,0,0,1,0.422222222,0,0,0,5,1,304,304 ,,
10.1016/j.electacta.2019.04.017,,,,,Ir,Pr,None,Pt/IrOx,49,51,0,49,51,0,180,1440,0,0,1,0,0,25,0,0,0,0,0,1,0.413043478,0,0,0,5,1,313,313 ,,
10.1038/s41467-021-24181-x,,,,,Ir,Mo,None,Mo/Ir,0.9,0.1,0,90,10,0,25,40,1,0,0,0,0,400,2,15,0,0,0,0.1,0.081528662,0.163057325,0,0,10,0,284,284 ,,
10.1038/s41467-021-24181-x,,,,,Ir,Mo,None,Mo/Ir,0.9,0.1,0,90,10,0,25,40,1,0,0,0,0,450,2,15,0,0,0,0.1,0.081528662,0.163057325,0,0,10,0,260,260 ,,
10.1038/s41467-021-24181-x,,,,,Ir,Mo,None,Mo/Ir,0.7,0.3,0,70,30,0,25,40,1,0,0,0,0,450,2,15,0,0,0,0.1,0.081528662,0.163057325,0,0,10,0,275,275 ,,
10.1038/s41467-021-24181-x,,,,,Ir,Mo,None,Mo/Ir,0.7,0.3,0,70,30,0,25,40,1,0,0,0,0,500,2,15,0,0,0,0.1,0.081528662,0.163057325,0,0,10,0,275,275 ,,
10.1038/s41467-021-24181-x,,,,,Ir,Mo,None,Mo/Ir,0.7,0.3,0,70,30,0,25,40,1,0,0,0,0,550,2,15,0,0,0,0.1,0.081528662,0.163057325,0,0,10,0,287,287 ,,
10.1038/s41467-021-24181-x,,,,,Ir,Mo,None,Mo/Ir,0.5,0.5,0,50,50,0,25,40,1,0,0,0,0,500,2,15,0,0,0,0.1,0.081528662,0.163057325,0,0,10,0,291,291 ,,
10.1038/s41467-021-24181-x,,,,,Ir,Mo,None,Mo/Ir,0.5,0.5,0,50,50,0,25,40,1,0,0,0,0,550,2,15,0,0,0,0.1,0.081528662,0.163057325,0,0,10,0,276,276 ,,
10.1038/s41467-021-24181-x,,,,,Ir,Mo,None,Mo/Ir,0.5,0.5,0,50,50,0,25,40,1,0,0,0,0,600,2,15,0,0,0,0.1,0.081528662,0.163057325,0,0,10,0,286,286 ,,
10.1016/j.ijhydene.2019.12.186,,,,,Ir,None,None,3D-IrO2/N@C-200,1,0,0,100,0,0,25,2880,1,0,0,0,0,200,,180,0,0,0,1,0.14,0.035,0,1,10,0,411.11629,411 ,,
10.1016/j.ijhydene.2019.12.186,,,,,Ir,None,None,3D-IrO2/N@C-300,1,0,0,100,0,0,25,2880,1,0,0,0,0,300,,180,0,0,0,1,0.14,0.035,0,1,10,0,304.8084,305 ,,
10.1016/j.ijhydene.2019.12.186,,,,,Ir,None,None,3D-IrO2/N@C-400,1,0,0,100,0,0,25,2880,1,0,0,0,0,400,,180,0,0,0,1,0.14,0.035,0,1,10,0,285.39565,285 ,,
10.1016/j.ijhydene.2019.12.186,,,,,Ir,None,None,3D-IrO2/N@C-500,1,0,0,100,0,0,25,2880,1,0,0,0,0,500,,180,0,0,0,1,0.14,0.035,0,1,10,0,297.41306,297 ,,
10.1016/j.ijhydene.2019.12.186,,,,,Ir,None,None,3D-IrO2/N@C-600,1,0,0,100,0,0,25,2880,1,0,0,0,0,600,,180,0,0,0,1,0.14,0.035,0,1,10,0,582.31823,582 ,,
10.1038/s41467-019-12885-0,,,,,Zn,Ir,Ru,RuIrZnOx,0.001721052,0.0000725,0.0000625,92.72649795,3.906139992,3.367362062,80,120,0,0,0,0,0,350,,120,0,0,0,1,0.1167,0.4668,0,0,5,0,233,233 ,,
10.1039/C2JM16506F,,,,,Ir,None,None,3-DOM IrO2,0.03,0,0,100,0,0,25,30,0,0,0,0,0,450,1,60,0,0,0,1,0.0595,0,0,0,5,1,330,330 ,,
10.1007/s11708-021-0811-7,,,,,Ti,Ir,None,IrOx/Ti4O7,6.540378863,1.216116505,0,84.32131463,15.67868537,0,60,720,1,1,0,0,0,25,0,0,0,0,0,1,0.079617834,0.318471338,0,0,3,0,293,293 ,,
10.1039/C9TA00598F,,,,,Ru,Co,None,Co-doped RuO2 NWs,0.048209034,0.042381142,0,53.21662487,46.78337513,0,190,240,1,0,1,0,0,200,,30,0,0,0,1,0.203821656,0.815286624,0,0,5,,198.79061,199 ,,
10.1039/C9TA00598F,,,,,Ru,Fe,None,Fe-doped RuO2 NWs,0.048209034,0.014156285,0,77.30102973,22.69897027,0,190,240,1,0,1,0,0,200,,30,0,0,0,1,0.203821656,0.815286624,0,0,5,,228.50162,229 ,,
10.1039/C9TA00598F,,,,,Ru,Ni,None,Ni-doped RuO2 NWs,0.048209034,0.008037293,0,85.71054608,14.28945392,0,190,240,1,0,1,0,0,200,,30,0,0,0,1,0.203821656,0.815286624,0,0,5,,216.03033,216 ,,
10.1039/C9TA00598F,,,,,Ru,Co,None,Co-doped RuO2 NWs,0.048209034,0.042381142,0,53.21662487,46.78337513,0,190,240,1,0,1,0,0,200,,30,0,0,0,0.1,0.203821656,0.815286624,0,0,5,,209.30561,209 ,,
10.1039/C9TA00598F,,,,,Ru,Fe,None,Fe-doped RuO2 NWs,0.048209034,0.014156285,0,77.30102973,22.69897027,0,190,240,1,0,1,0,0,200,,30,0,0,0,0.1,0.203821656,0.815286624,0,0,5,,239.01663,239 ,,
10.1039/C9TA00598F,,,,,Ru,Ni,None,Ni-doped RuO2 NWs,0.048209034,0.008037293,0,85.71054608,14.28945392,0,190,240,1,0,1,0,0,200,,30,0,0,0,0.1,0.203821656,0.815286624,0,0,5,,223.85545,224 ,,
10.1016/j.jpowsour.2013.10.088,,,,,Ir,Sn,None,S100-Ir0.6Sn0.4O2,0.6,0.4,0,60,40,0,60,30,1,1,0,0,0,400,,120,0,0,0,1,0.994718394,0,0,0,2,0,233,233 ,,
10.1021/acs.chemmater.9b02892,,,,,Pt,Co,None,Pt79Co21 NWs/C,0.025425884,0.014034694,0,64.43363296,35.56636704,0,220,600,0,0,1,0,0,220,,60,0,0,0,0.1,0.008331738,0.033326951,0,0,5,1,570.87003,571 ,,
10.1021/acs.chemmater.9b02892,,,,,Pt,Co,Ir,Pt65Co27/Ir8 FBNWs/C,0.025425884,0.014034694,0.008171103,53.38019452,29.46504029,17.15476519,220,600,0,0,1,0,0,220,,60,0,0,0,0.1,0.009840897,0.03936359,0,0,5,1,336.45729,336 ,,
10.1021/acs.chemmater.9b02892,,,,,Pt,Ir,Co,Pt62Co23/Ir15 FBNWs/C,0.025425884,0.014034694,0.016342206,45.56382699,25.15052652,29.28564649,220,600,0,0,1,0,0,220,,60,0,0,0,0.1,0.010420927,0.04168371,0,0,5,1,308.86624,309 ,,
10.1021/acs.chemmater.9b02892,,,,,Ir,Pt,Co,Pt50Co24/Ir26 FBNWs/C,0.032684412,0.025425884,0.014034694,45.30378628,35.24275759,19.45345613,220,600,0,0,1,0,0,220,,60,0,0,0,0.1,0.013955583,0.055822333,0,0,5,1,312.76014,313 ,,
10.1002/smll.202002888,,,,,Ti,Ru,None,Ru-SA/Ti3C2Tx,0.005138746,4.82093E-06,0,99.9062727,0.093727303,0,0,60,1,1,0,0,0,25,0,0,0,0,0,0.1,0.611464968,0,0,0,10,1,290,290 ,,
10.1016/j.apcatb.2020.118643,,,,,Ir,La,Pt,Pt0.1La0.1-IrO2@NC,0.010754717,0.001223192,0.001067863,82.43833712,9.376154773,8.185508106,60,720,1,0,0,0,0,900,5,180,0,1,0,1,0.0275,0.5225,0,1,5,1,206.20625,206 ,,
10.1016/j.apcatb.2020.118643,,,,,Ir,La,Pt,Pt0.15La0.1-IrO2@NC,0.010754717,0.001223192,0.001601794,79.19699875,9.007499954,11.7955013,60,720,1,0,0,0,0,900,5,180,0,1,0,1,0.0275,0.5225,0,1,5,1,208.9488,209 ,,
10.1016/j.apcatb.2020.118643,,,,,Ir,La,None,La0.05-IrO2@NC,0.010754717,0.000533931,0,95.27019249,4.729807515,0,60,720,1,0,0,0,0,900,5,180,0,1,0,1,0.0275,0.5225,0,1,5,1,260.47978,260 ,,
10.1016/j.apcatb.2020.118643,,,,,Ir,La,None,La0.1-IrO2@NC,0.010754717,0.001067863,0,90.9676001,9.0323999,0,60,720,1,0,0,0,0,900,5,180,0,1,0,1,0.0275,0.5225,0,1,5,1,220.20767,220 ,,
10.1016/j.apcatb.2020.118643,,,,,Ir,La,None,La0.15-IrO2@NC,0.010754717,0.001601794,0,87.03684227,12.96315773,0,60,720,1,0,0,0,0,900,5,180,0,1,0,1,0.0275,0.5225,0,1,5,1,226.99186,227 ,,
10.1021/acscatal.2c00859,,,,,Ir,Pd,Pt,Pd44Pt30It26 ASNSs,0.098493056,0.026260504,0.025425884,65.5835803,17.48608432,16.93033539,180,120,1,0,1,0,0,25,0,0,0,0,0,1,0.021862608,0.065587824,0,0,5,0,275,275 ,,
10.1002/aenm.201901313,,,,,Ru,None,None,UfD-RuO2/CC-0,0.005333333,0,0,100,0,0,25,0.083333333,1,0,0,0,1,350,10,80,0,0,0,1,0.52,0,0,1,5,,254.50691,255 ,,
10.1002/aenm.201901313,,,,,Ru,Zn,None,UfD-RuO2/CC-0.1,0.005333333,0.000733751,0,87.90603473,12.09396527,0,25,0.083333333,1,0,0,0,1,350,10,80,0,0,0,1,0.52,0,0,1,5,,212.83853,213 ,,
10.1002/aenm.201901313,,,,,Ru,Zn,None,UfD-RuO2/CC-0.2,0.005333333,0.001467502,0,78.42173708,21.57826292,0,25,0.083333333,1,0,0,0,1,350,10,80,0,0,0,1,0.52,0,0,1,5,,188.58088,189 ,,
10.1002/aenm.201901313,,,,,Ru,Zn,None,UfD-RuO2/CC-0.4,0.005333333,0.002935004,0,64.5030906,35.4969094,0,25,0.083333333,1,0,0,0,1,350,10,80,0,0,0,1,0.52,0,0,1,5,,178.70175,179 ,,
10.1002/aenm.201901313,,,,,Ru,Zn,None,UfD-RuO2/CC-0.4,0.005333333,0.002935004,0,64.5030906,35.4969094,0,25,0.083333333,1,0,0,0,1,350,10,80,0,0,0,0.1,0.52,0,0,1,5,,205.16266,205 ,,
10.1002/aenm.201901313,,,,,Ru,Zn,None,UfD-RuO2/CC-0.4,0.005333333,0.002935004,0,64.5030906,35.4969094,0,25,0.083333333,1,0,0,0,1,350,10,80,0,0,0,6,0.52,0,0,1,5,,200.14326,200 ,,
10.1016/j.mtener.2018.09.002,,,,,Ir,C,None,IrO2@CNT-0.5,1,0,0,100,0,0,25,30,1,0,0,0,0,400,,120,0,0,1,1,0.004,0.796,0,0,5,1,314.19605,314 ,,
10.1016/j.mtener.2018.09.002,,,,,Ir,C,None,IrO2@CNT-1,1,0,0,100,0,0,25,30,1,0,0,0,0,400,,120,0,0,1,1,0.008,0.792,0,0,5,1,306.46388,306 ,,
10.1016/j.mtener.2018.09.002,,,,,Ir,C,None,IrO2@CNT-1.5,1,0,0,100,0,0,25,30,1,0,0,0,0,400,,120,0,0,1,1,0.012,0.788,0,0,5,1,285.06904,285 ,,
10.1016/j.mtener.2018.09.002,,,,,Ir,C,None,IrO2@CNT-2,1,0,0,100,0,0,25,30,1,0,0,0,0,400,,120,0,0,1,1,0.016,0.784,0,0,5,1,272.53241,273 ,,
10.1039/D0TA07093A,,,,,Ir,None,None,H-Ti@IrOx,0.300087079,0,0,100,0,0,25,30,1,0,0,0,0,400,,30,0,0,0,1,0.13,0,0,1,5,0,305.98939,306 ,,
10.1039/D0TA07093A,,,,,Ir,None,None,H-Ti@IrOx,0.300087079,0,0,100,0,0,25,30,1,0,0,0,0,400,,30,0,0,0,1,0.25,0,0,1,5,0,281.23231,281 ,,
10.1039/D0TA07093A,,,,,Ir,None,None,H-Ti@IrOx,0.300087079,0,0,100,0,0,25,30,1,0,0,0,0,400,,30,0,0,0,1,0.35,0,0,1,5,0,277.10613,277 ,,
10.1039/D0TA07093A,,,,,Ir,None,None,H-Ti@IrOx,0.300087079,0,0,100,0,0,25,30,1,0,0,0,0,400,,30,0,0,0,1,0.6,0,0,1,5,0,271.26909,271 ,,
10.1039/D0TA07093A,,,,,Ir,None,None,H-Ti@IrOx,0.300087079,0,0,100,0,0,25,30,1,0,0,0,0,400,,30,0,0,0,0.1,0.25,0,0,1,5,0,304,304 ,,
10.1039/D0TA07093A,,,,,Ir,None,None,H-Ti@IrOx,0.300087079,0,0,100,0,0,25,30,1,0,0,0,0,400,,30,0,0,0,1,0.25,0,0,1,5,0,299.02136,299 ,,
10.1039/D0TA07093A,,,,,Ir,None,None,H-Ti@IrOx,0.300087079,0,0,100,0,0,25,30,1,0,0,0,0,400,,30,0,0,0,1,0.25,0,0,1,5,0,300.16693,300 ,,
10.1039/C8QI00082D,,,,,Ir,None,None,Ir NPs,1,0,0,100,0,0,320,120,1,0,1,0,0,25,0,0,0,0,0,0.5,0.105,0.42,0,0,5,0,290,290 ,,
10.1016/j.cej.2020.128155,,,,,Ru,None,None,RuO2@NPC,1,0,0,100,0,0,25,120,1,0,0,0,0,350,,120,0,0,0,1,0.5,0,0,1,5,,209,209 ,,
10.1016/j.cej.2020.128155,,,,,Ru,Sn,None,Sn-RuO2@NPC,1,0.05,0,95.23809524,4.761904762,0,25,120,1,0,0,0,0,350,,120,0,0,0,1,0.5,0,0,1,5,,228,228 ,,
10.1016/j.cej.2020.128155,,,,,Ru,Sn,None,Sn-RuO2@NPC,1,0.1,0,90.90909091,9.090909091,0,25,120,1,0,0,0,0,350,,120,0,0,0,1,0.5,0,0,1,5,,178,178 ,,
10.1016/j.cej.2020.128155,,,,,Ru,Sn,None,Sn-RuO2@NPC,1,0.2,0,83.33333333,16.66666667,0,25,120,1,0,0,0,0,350,,120,0,0,0,1,0.5,0,0,1,5,,198,198 ,,
10.1039/C7NR09377B,,,,,Ir,None,None,Ir nanowires,1,0,0,100,0,0,25,120,1,0,1,0,0,25,0,0,0,0,0,0.1,0.0306,0.1224,0,0,5,0,270,270 ,,
10.1002/adfm.201704796,,,,,Ir,None,None,IrO2 NN-L-350,1,0,0,100,0,0,80,60,1,0,0,0,0,350,,30,0,0,0,1,0.25,0,0,0,10,,304.44551,304 ,,
10.1002/adfm.201704796,,,,,Ir,None,None,IrO2 NN-L-450,1,0,0,100,0,0,80,60,1,0,0,0,0,450,,30,0,0,0,1,0.25,0,0,0,10,,313.99429,314 ,,
10.1002/adfm.201704796,,,,,Ir,None,None,IrO2 NN-L-550,1,0,0,100,0,0,80,60,1,0,0,0,0,550,,30,0,0,0,1,0.25,0,0,0,10,,324.95462,325 ,,
10.1002/adfm.201704796,,,,,Ir,None,None,IrO2 NN-L-650,1,0,0,100,0,0,80,60,1,0,0,0,0,650,,30,0,0,0,1,0.25,0,0,0,10,,340.56479,341 ,,
10.1021/acs.nanolett.6b01554,,,,,Ir,None,None,surface-clean 3D Ir,0.025108805,0,0,100,0,0,160,300,1,0,0,0,0,25,0,0,0,0,0,1,0.0115,0.0115,0,0,1,0,240,240 ,,
10.1039/D1EE03687D,,,,,Zn,Ir,None,d-ZnIr(OH)6 NSs/C,0.05,0.047977422,0,51.03216515,48.96783485,0,25,720,0,0,0,0,0,200,,60,0,0,1,1,0.095541401,0.159235669,0,0,5,,252,252 ,,
10.1039/D1EE03687D,,,,,Zn,Ir,None,ZnIrOx NSs/C,0.05,0.047977422,0,51.03216515,48.96783485,0,25,720,0,0,0,0,0,200,,60,0,1,0,1,0.095541401,0.159235669,0,0,5,,247.66225,248 ,,
10.1039/D1EE03687D,,,,,Zn,Ir,None,Ir/ZnO NSs/C,0.05,0.047977422,0,51.03216515,48.96783485,0,25,720,0,0,0,0,0,300,,60,0,0,1,1,0.095541401,0.159235669,0,0,5,,262.76661,263 ,,
10.1039/D0TA03213A,,,,,Ru,Rh,None,RuRh@(RuRh)O2,0.225235794,0.024985633,0,90.01459085,9.985409148,0,180,140,1,0,1,0,0,286,,120,0,0,0,0.1,0.0204,0.0816,0,0,10,1,245,245 ,,
10.1039/D0NR06601J,,,,,Co,Ir,None,IrCo hollow nanospheres,0.200738718,0.064304374,0,75.73814378,24.26185622,0,25,2,1,1,0,0,1,25,0,0,0,0,0,1,0.05,0.05,0,0,5,1,284,284 ,,
10.1039/D0NR06601J,,,,,Co,Ir,None,IrCo nanospheres,0.200738718,0.064304374,0,75.73814378,24.26185622,0,25,2,1,1,0,0,0,25,0,0,0,0,0,1,0.05,0.05,0,0,5,1,314,314 ,,
10.1039/D0NR06601J,,,,,Co,Ir,None,IrCo hollow nanospheres,0.200738718,0.064304374,0,75.73814378,24.26185622,0,25,2,1,1,0,0,1,25,0,0,0,0,0,1,0.01625,0.01625,0,0,5,1,324.33594,324 ,,
10.1039/D0NR06601J,,,,,Co,Ir,None,IrCo hollow nanospheres,0.200738718,0.064304374,0,75.73814378,24.26185622,0,25,2,1,1,0,0,1,25,0,0,0,0,0,1,0.0325,0.0325,0,0,5,1,284.39114,284 ,,
10.1039/D0NR06601J,,,,,Co,Ir,None,IrCo hollow nanospheres,0.200738718,0.064304374,0,75.73814378,24.26185622,0,25,2,1,1,0,0,1,25,0,0,0,0,0,1,0.065,0.065,0,0,5,1,254.67744,255 ,,
10.1002/ange.201406668,,,,,Ru,Ce,None,(Na0.33Ce0.67)2Ru2O7,1,0.67,0,59.88023952,40.11976048,0,225,7200,0,1,0,0,0,25,0,0,0,0,0,1,0.5,0,0,1,10,,214,214 ,,
10.1002/ange.201406668,,,,,Ce,Ir,Ru,(Na0.33Ce0.67)2(Ir0.5Ru0.5)2O7,0.67,0.5,0.5,40.11976048,29.94011976,29.94011976,225,7200,0,1,0,0,0,25,0,0,0,0,0,1,0.5,0,0,1,10,,252,252 ,,
10.1002/ange.201406668,,,,,Ir,Ce,None,(Na0.33Ce0.67)2Ir2O7,1,0.67,0,59.88023952,40.11976048,0,240,7200,0,1,0,0,0,25,0,0,0,0,0,1,0.5,0,0,1,10,,278,278 ,,
10.1021/acssuschemeng.7b04266,,,,,Mo,Ir,None,IM-20,80,20,0,80,20,0,180,720,0,0,0,0,0,450,,360,0,0,0,0.1,0.2,0,0,1,10,,410.32249,410 ,,
10.1021/acssuschemeng.7b04266,,,,,Mo,Ir,None,IM-30,70,30,0,70,30,0,180,720,0,0,0,0,0,450,,360,0,0,0,0.1,0.2,0,0,1,10,,346.88427,347 ,,
10.1021/acssuschemeng.7b04266,,,,,Mo,Ir,None,IM-40,60,40,0,60,40,0,180,720,0,0,0,0,0,450,,360,0,0,0,0.1,0.2,0,0,1,10,,424.92124,425 ,,
10.1021/acsaem.1c03358,,,,,W,Ir,None,IrW/WO 3 -NS-A-1.5,0.535326087,0.0078125,0,98.561601,1.438398999,0,25,,1,0,0,0,0,900,,180,0,1,0,1,5.2,0,0,1,5,,279.62977,280 ,,
10.1021/acsaem.1c03358,,,,,W,Ir,None,IrW/WO 3 -NS-A -3.1,0.526630435,0.016145833,0,97.02532438,2.974675623,0,25,,1,0,0,0,0,900,,180,0,1,0,1,5.2,0,0,1,5,,236.64807,237 ,,
10.1021/acsaem.1c03358,,,,,W,Ir,None,IrW/WO 3 -NS-A -6.25,0.50951087,0.032552083,0,93.99477807,6.005221932,0,25,,1,0,0,0,0,900,,180,0,1,0,1,5.2,0,0,1,5,,196.71754,197 ,,
10.1021/acsaem.1c03358,,,,,W,Ir,None,IrW/WO 3 -NS-A -12.5,0.475543478,0.065104167,0,87.95811518,12.04188482,0,25,,1,0,0,0,0,900,,180,0,1,0,1,5.2,0,0,1,5,,216.35116,216 ,,
10.1021/acsami.8b11970,,,,,Ir,None,None,ir/gC 3 N 4 /NG-4.8,1,0,0,100,0,0,200,720,0,0,0,0,0,25,0,0,0,0,0,1,0.0054314,0.107722772,1,0,5,1,296.92626,297 ,,
10.1021/acsami.8b11970,,,,,Ir,None,None,ir/gC 3 N 4 /NG-5.9,1,0,0,100,0,0,200,720,0,0,0,0,0,25,0,0,0,0,0,1,0.006676096,0.106478076,1,0,5,1,286.24048,286 ,,
10.1021/acsami.8b11970,,,,,Ir,None,None,ir/gC 3 N 4 /NG-8.1,1,0,0,100,0,0,200,720,0,0,0,0,0,25,0,0,0,0,0,1,0.009165488,0.103988685,1,0,5,1,278.98942,279 ,,
10.1021/acsami.8b11970,,,,,Ir,None,None,ir/NG-5/7,1,0,0,100,0,0,200,720,0,0,0,0,0,25,0,0,0,0,0,1,0.006449788,0.106704385,0,0,5,1,328.43838,328 ,,
10.1021/acsami.8b11970,,,,,Ir,None,None,ir/gC 3 N 4 /NG-6.1,1,0,0,100,0,0,200,720,0,0,0,0,0,25,0,0,0,0,0,1,0.006902405,0.106251768,1,0,5,1,318.07973,318 ,,
10.1021/acsami.8b11970,,,,,Ir,None,None,ir/gC 3 N 4 /NG-5.6,1,0,0,100,0,0,200,720,0,0,0,0,0,25,0,0,0,0,0,1,0.006336634,0.106817539,1,0,5,1,301.06972,301 ,,
10.1016/j.checat.2022.01.012,,,,,Cu,Ru,None,H-RuO2-1,1.171875,0.375742091,0,75.7212496,24.2787504,0,25,60,1,0,0,0,1,25,0,0,0,0,0,1,0.25477707,0,0,0,5,1,227.23685,227 ,,
10.1016/j.checat.2022.01.012,,,,,Cu,Ru,None,H-RuO2-2,1.171875,0.375742091,0,75.7212496,24.2787504,0,25,120,1,0,0,0,1,25,0,0,0,0,0,1,0.25477707,0,0,0,5,1,200.01238,200 ,,
10.1016/j.checat.2022.01.012,,,,,Cu,Ru,None,H-RuO2-3,1.171875,0.375742091,0,75.7212496,24.2787504,0,25,180,1,0,0,0,1,25,0,0,0,0,0,1,0.25477707,0,0,0,5,1,235.3264,235 ,,
10.1016/j.checat.2022.01.012,,,,,Cu,Ru,None,H-RuO2-4,1.171875,0.375742091,0,75.7212496,24.2787504,0,25,240,1,0,0,0,1,25,0,0,0,0,0,1,0.25477707,0,0,0,5,1,243.57153,244 ,,
10.1016/j.checat.2022.01.012,,,,,Al,Ru,None,Al-RuO2,2.777777778,0.375742091,0,88.08499371,11.91500629,0,25,120,1,0,0,0,1,25,0,0,0,0,0,1,0.25477707,0,0,0,5,1,248.05487,248 ,,
10.1016/j.checat.2022.01.012,,,,,Fe,Ru,None,Fe-RuO2,1.339285714,0.375742091,0,78.0911954,21.9088046,0,25,120,1,0,0,0,1,25,0,0,0,0,0,1,0.25477707,0,0,0,5,1,260.13263,260 ,,
10.1016/j.checat.2022.01.012,,,,,Co,Ru,None,Co-RuO2,1.293103448,0.375742091,0,77.48490907,22.51509093,0,25,120,1,0,0,0,1,25,0,0,0,0,0,1,0.25477707,0,0,0,5,1,233.78115,234 ,,
10.1016/j.checat.2022.01.012,,,,,Ru,Co,None,5-H-RuO2,0.375742091,0.078125,0,82.78681103,17.21318897,0,25,120,1,0,0,0,1,25,0,0,0,0,0,1,0.25477707,0,0,0,5,1,246.21386,246 ,,
10.1016/j.checat.2022.01.012,,,,,Ru,Co,None,15-H-RuO2,0.375742091,0.234375,0,61.58524264,38.41475736,0,25,120,1,0,0,0,1,25,0,0,0,0,0,1,0.25477707,0,0,0,5,1,243.06811,243 ,,
10.1016/j.checat.2022.01.012,,,,,Cu,Ru,None,30-H-RuO2,0.46875,0.375742091,0,55.50673656,44.49326344,0,25,120,1,0,0,0,1,25,0,0,0,0,0,1,0.25477707,0,0,0,5,1,240.07965,240 ,,
10.1016/j.checat.2022.01.012,,,,,Cu,Ru,None,45-H-RuO2,0.703125,0.375742091,0,65.17253201,34.82746799,0,25,120,1,0,0,0,1,25,0,0,0,0,0,1,0.25477707,0,0,0,5,1,224.03634,224 ,,
10.1016/j.checat.2022.01.012,,,,,Cu,Ru,None,60-H-RuO2,0.9375,0.375742091,0,71.38820837,28.61179163,0,25,120,1,0,0,0,1,25,0,0,0,0,0,1,0.25477707,0,0,0,5,1,219.16044,219 ,,
10.1016/j.checat.2022.01.012,,,,,Cu,Ru,None,90-H-RuO2,1.40625,0.375742091,0,78.91449167,21.08550833,0,25,120,1,0,0,0,1,25,0,0,0,0,0,1,0.25477707,0,0,0,5,1,236.93391,237 ,,
10.1016/j.checat.2022.01.012,,,,,Cu,Ru,None,H-RuO2-2,1.171875,0.375742091,0,75.7212496,24.2787504,0,25,120,1,0,0,0,1,25,0,0,0,0,0,0.1,0.25477707,0,0,0,5,1,243,243 ,,
10.1038/s41929-021-00732-9,,,,,Co,Mn,None,Co2MnO4,2,1,0,66.66666667,33.33333333,0,25,,1,0,0,0,0,25,0,0,0,0,0,1,10,0,0,1,10,,330,330 ,,
